Repository: hirokitanaka-ikz/fluorescence_ray_tracing

## Description
- All the parameters for simulation are written in 'params.yaml'.
- The simulation requires spectroscopic data of the laser-cooling medium. The spectroscopic data need to be in the directory "spectra" in CSV format. The first column is wavelength in nm, the second column is the normalized fluorescence intensity, and the third column is the absorption cross section in cm^2.
- The file name of the spectroscopic data needs to be named as '{crystal name}\_{temperature}K.csv' for isotropic crystals. For uniaxial crystals, two files for two polarizations are needed and they should be named as '{crystal name}\_{"sigma" or "pi"}\_{temperature}K.csv'.

File: spectra/YbYLF_pi_130K.csv (part 1 of 2)
wavelength_nm,If,abs_xs
929.967,-0.000244423,-1.1552099999999999e-21
930.047,-5.64289e-05,-2.64098e-22
930.126,0.000758947,3.51739e-21
930.206,-0.000119224,-5.4716699999999995e-22
930.286,-0.000119275,-5.4206199999999995e-22
930.366,-0.000339128,-1.5262e-21
930.446,0.000477482,2.1279099999999997e-21
930.526,-8.79937e-05,-3.88327e-22
930.606,0.000635062,2.77532e-21
930.686,0.000666766,2.8854899999999997e-21
930.766,0.000100684,4.31478e-22
930.846,-0.000182565,-7.74759e-22
930.926,-0.000277105,-1.16452e-21
931.006,-0.00030872,-1.28476e-21
931.086,0.000415993,1.71434e-21
931.166,-0.000214387,-8.7491e-22
931.246,-0.000403714,-1.63153e-21
931.326,-2.5242e-05,-1.01019e-22
931.405,0.000227276,9.007189999999999e-22
931.485,0.000227372,8.92342e-22
931.565,0.000480208,1.8663e-21
931.645,-0.000278127,-1.0704199999999999e-21
931.725,-5.69139e-05,-2.16915e-22
931.805,-8.8568e-05,-3.34279e-22
931.885,-8.86038e-05,-3.31167e-22
931.965,-2.5325e-05,-9.37362e-23
932.045,-0.000278691,-1.0215099999999999e-21
932.125,-0.000120394,-4.37007e-22
932.205,0.000228209,8.20318e-22
932.285,0.000164888,5.8695199999999995e-22
932.365,0.000133234,4.69672e-22
932.445,0.000101553,3.54518e-22
932.525,0.000101594,3.51223e-22
932.604,-0.000120693,-4.13207e-22
932.684,0.00067361,2.28381e-21
932.764,-2.54293e-05,-8.53802e-23
932.844,0.000610558,2.03011e-21
932.924,-0.00034358,-1.13134e-21
933.004,0.000101842,3.32097e-22
933.084,-2.54708e-05,-8.22529e-23
933.164,-0.000248447,-7.94541e-22
933.244,-0.000280418,-8.88103e-22
933.324,0.000420807,1.3198199999999999e-21
933.404,-2.55136e-05,-7.924650000000001e-23
933.484,0.000389242,1.1973e-21
933.564,0.000325564,9.91741e-22
933.644,0.000485358,1.4642099999999999e-21
933.724,-8.94458e-05,-2.67226e-22
933.804,-0.000121442,-3.59309e-22
933.883,-0.000249381,-7.30706e-22
933.963,-8.956e-05,-2.5988e-22
934.043,0.000486375,1.3976999999999999e-21
934.123,-0.000185667,-5.28395e-22
934.203,0.000486774,1.37194e-21
934.283,0.000390857,1.09096e-21
934.363,-0.000121795,-3.36669e-22
934.443,-0.000185972,-5.09107e-22
934.523,0.000102647,2.78287e-22
934.603,-0.000218219,-5.85906e-22
934.683,0.000102735,2.73175e-22
934.763,-0.000250524,-6.59719e-22
934.843,-0.000218495,-5.69824e-22
934.923,0.000199294,5.14734e-22
935.003,0.000231537,5.92244e-22
935.082,0.000489003,1.23875e-21
935.162,0.000392651,9.85076e-22
935.242,-0.000154554,-3.84005e-22
935.322,0.00039299,9.6701e-22
935.402,6.44547e-06,1.57072e-23
935.482,0.000490036,1.18268e-21
935.562,-0.000122561,-2.92945e-22
935.642,0.000780837,1.8483799999999998e-21
935.722,-0.000348616,-8.172879999999999e-22
935.802,0.000490856,1.13967e-21
935.882,-0.000251996,-5.79454e-22
935.962,0.000361993,8.24374e-22
936.042,-0.000155205,-3.50049e-22
936.122,3.88174e-05,8.67065e-23
936.202,0.000135919,3.0068e-22
936.282,-5.82774e-05,-1.27682e-22
936.361,0.000136035,2.95178e-22
936.441,-0.000155534,-3.34243e-22
936.521,0.00029823,6.34733e-22
936.601,-0.000188097,-3.96485e-22
936.681,-0.00012329,-2.57383e-22
936.761,0.000785495,1.6240599999999998e-21
936.841,-9.09222e-05,-1.8618099999999999e-22
936.921,0.000168923,3.42581e-22
937.001,0.000363994,7.311e-22
937.081,0.000136557,2.71648e-22
937.161,0.000494418,9.74085e-22
937.241,0.000104131,2.03186e-22
937.321,7.16205e-05,1.38409e-22
937.401,3.90829e-05,7.48041e-23
937.481,0.000397509,7.53528e-22
937.56,0.000202097,3.79425e-22
937.64,0.000332624,6.1849199999999995e-22
937.72,-0.000287093,-5.28711e-22
937.8,0.000430828,7.85807e-22
937.88,0.000594284,1.0735499999999999e-21
937.96,0.000561873,1.00528e-21
938.04,-0.000320278,-5.67535e-22
938.12,0.000627758,1.10173e-21
938.2,0.000595315,1.03479e-21
938.28,0.000268326,4.61942e-22
938.36,0.000235707,4.0190099999999997e-22
938.44,0.000497823,8.40704e-22
938.52,-0.000157277,-2.63061e-22
938.6,-0.000157346,-2.60658e-22
938.68,7.21487e-05,1.1837699999999999e-22
938.76,0.000433081,7.03773e-22
938.839,0.000859975,1.38412e-21
938.919,0.000334944,5.33935e-22
938.999,-0.000124838,-1.97102e-22
939.079,0.00105827,1.6548899999999999e-21
939.159,0.000631293,9.77756e-22
939.239,0.00017105,2.62393e-22
939.319,-0.000289598,-4.40002e-22
939.399,0.00106013,1.59532e-21
939.479,-0.000223979,-3.3383199999999997e-22
939.559,0.000797454,1.1772199999999999e-21
939.639,0.00033626,4.91657e-22
939.719,0.000831137,1.20363e-21
939.799,0.000600535,8.61376e-22
939.879,0.000567786,8.06631e-22
939.959,0.000105682,1.48706e-22
940.038,0.000237896,3.3155e-22
940.118,0.00010578,1.46017e-22
940.198,0.000800339,1.09424e-21
940.278,0.000238227,3.22602e-22
940.358,7.28249e-05,9.76778e-23
940.438,0.000337787,4.48745e-22
940.518,0.000602997,7.93436e-22
940.598,0.000470682,6.13432e-22
940.678,0.000669882,8.64728e-22
940.758,0.000404765,5.17519e-22
940.838,0.000471339,5.969e-22
940.918,0.000239102,2.99913e-22
940.998,0.000239213,2.97196e-22
941.078,0.000172845,2.12697e-22
941.158,-0.00025939,-3.16158e-22
941.237,0.000705336,8.51519e-22
941.317,0.00023966,2.86577e-22
941.397,0.00053949,6.38967e-22
941.477,0.00080628,9.45868e-22
941.557,-0.000393327,-4.57034e-22
941.637,-0.000326815,-3.76138e-22
941.717,0.0009075,1.03453e-21
941.797,0.000607524,6.8598299999999995e-22
941.877,0.000741407,8.29201e-22
941.957,0.00104247,1.15484e-21
942.037,0.000976104,1.07104e-21
942.117,0.00111034,1.20676e-21
942.197,0.000240909,2.5934399999999997e-22
942.277,-2.67799e-05,-2.85555e-23
942.357,0.000977937,1.0328799999999999e-21
942.437,0.000274751,2.87432e-22
942.516,-6.03416e-05,-6.25276e-23
942.596,0.000610412,6.26523e-22
942.676,-6.04009e-05,-6.1407e-23
942.756,0.00104743,1.05478e-21
942.836,0.000745642,7.43752e-22
942.916,0.000510768,5.04642e-22
942.996,0.000679121,6.64616e-22
943.076,0.000713088,6.9124199999999995e-22
943.156,0.000107687,1.03399e-22
943.236,0.000646431,6.14809e-22
943.316,0.00091621,8.63136e-22
943.396,0.000984064,9.18277e-22
943.476,0.000782244,7.23037e-22
943.556,0.000445285,4.07685e-22
943.636,-0.000398247,-3.61167e-22
943.715,0.00155997,1.4013299999999999e-21
943.795,0.00105401,9.378649999999999e-22
943.875,0.00146012,1.28693e-21
943.955,0.00108885,9.50622e-22
944.035,0.00105554,9.12823e-22
944.115,0.000988348,8.46631e-22
944.195,0.000717923,6.09167e-22
944.275,0.00044723,3.75893e-22
944.355,0.000277959,2.31413e-22
944.435,0.000447674,3.69187e-22
944.515,0.000956865,7.8165e-22
944.595,0.00194185,1.57128e-21
944.675,0.0013654,1.0943999999999999e-21
944.755,0.00190978,1.51628e-21
944.835,0.00106074,8.34226e-22
944.914,0.00170752,1.3302099999999999e-21
944.994,0.00061937,4.77956e-22
945.074,0.00164112,1.2544699999999999e-21
945.154,0.000824378,6.24207e-22
945.234,0.001745,1.30882e-21
945.314,0.000381909,2.83746e-22
945.394,0.000996189,7.33155e-22
945.474,0.000723621,5.27535e-22
945.554,0.00212414,1.53394e-21
945.634,0.000895177,6.40356e-22
945.714,0.000519601,3.68188e-22
945.794,0.000690872,4.84938e-22
945.874,0.000999181,6.94738e-22
945.954,0.00137627,9.479179999999999e-22
946.034,0.000452137,3.0847999999999997e-22
946.113,0.00106922,7.22632e-22
946.193,0.000349718,2.34131e-22
946.273,0.000246981,1.63793e-22
946.353,0.00158557,1.0416299999999999e-21
946.433,0.00155203,1.01e-21
946.513,0.00120927,7.7953999999999995e-22
946.593,0.00103802,6.62849e-22
946.673,0.00134804,8.52727e-22
946.753,0.0012111,7.58896e-22
946.833,0.000833052,5.17098e-22
946.913,0.00166005,1.0207499999999999e-21
946.993,0.00100618,6.12877e-22
947.073,0.00176515,1.06507e-21
947.153,0.00173155,1.03498e-21
947.233,0.00225008,1.33228e-21
947.312,0.00118085,6.92619e-22
947.392,0.0022869,1.3287699999999999e-21
947.472,0.00214981,1.23739e-21
947.552,0.00173593,9.89788e-22
947.632,0.00225577,1.27412e-21
947.712,0.00236076,1.3208999999999999e-21
947.792,0.00170393,9.44448e-22
947.872,0.00156619,8.59956e-22
947.952,0.00288437,1.56888e-21
948.032,0.00156778,8.44758e-22
948.112,0.00219324,1.1706899999999999e-21
948.192,0.00226374,1.197e-21
948.272,0.00143116,7.4966099999999995e-22
948.352,0.00153613,7.97106e-22
948.432,0.00188464,9.68785e-22
948.511,0.00198996,1.0133399999999999e-21
948.591,0.00136445,6.88305e-22
948.671,0.00178304,8.91045e-22
948.751,0.00241112,1.1936299999999999e-21
948.831,0.00258665,1.2685399999999999e-21
948.911,0.00140211,6.81184e-22
948.991,0.00192627,9.27079e-22
949.071,0.00161302,7.69055e-22
949.151,0.00189329,8.94236e-22
949.231,0.00241844,1.13159e-21
949.311,0.00248956,1.15397e-21
949.391,0.00305056,1.40079e-21
949.471,0.0024221,1.1018099999999999e-21
949.551,0.00357898,1.61285e-21
949.631,0.00305525,1.3639699999999998e-21
949.71,0.00302177,1.33642e-21
949.79,0.00284795,1.24778e-21
949.87,0.00204232,8.86446e-22
949.95,0.00369342,1.58812e-21
950.03,0.00337903,1.43937e-21
950.11,0.00380232,1.60455e-21
950.19,0.0036284,1.51687e-21
950.27,0.00461515,1.91138e-21
950.35,0.00433587,1.77896e-21
950.43,0.00359857,1.46268e-21
950.51,0.00374125,1.5064899999999999e-21
950.59,0.00480039,1.9149399999999998e-21
950.67,0.00430899,1.70289e-21
950.75,0.00480498,1.8812e-21
950.83,0.00424262,1.6455399999999998e-21
950.909,0.00502162,1.92954e-21
950.989,0.0037875,1.4417699999999999e-21
951.069,0.00463777,1.74899e-21
951.149,0.00499367,1.86566e-21
951.229,0.00460683,1.70511e-21
951.309,0.00489222,1.79387e-21
951.389,0.00485922,1.76519e-21
951.469,0.00507425,1.8261399999999998e-21
951.549,0.00550219,1.96172e-21
951.629,0.00486647,1.71892e-21
951.709,0.00423013,1.48025e-21
951.789,0.00533277,1.84874e-21
951.869,0.00387893,1.33222e-21
951.949,0.00523129,1.77998e-21
952.029,0.00541168,1.82424e-21
952.108,0.00591242,1.97451e-21
952.188,0.00495439,1.63919e-21
952.268,0.00609636,1.9982699999999997e-21
952.348,0.00556494,1.80713e-21
952.428,0.00642306,2.0664199999999997e-21
952.508,0.00696104,2.2186999999999997e-21
952.588,0.00610823,1.9288e-21
952.668,0.00721788,2.25803e-21
952.748,0.00640006,1.9836e-21
952.828,0.0065462,2.01006e-21
952.908,0.00737173,2.24254e-21
952.988,0.00773315,2.33066e-21
953.068,0.00762961,2.27812e-21
953.148,0.00809892,2.39582e-21
953.228,0.00792386,2.3223e-21
953.307,0.00853714,2.4788399999999997e-21
953.387,0.00947358,2.72524e-21
953.467,0.00911935,2.59902e-21
953.547,0.00912384,2.5761999999999998e-21
953.627,0.00988258,2.76458e-21
953.707,0.00963607,2.67065e-21
953.787,0.00974875,2.67685e-21
953.867,0.0111563,3.03497e-21
953.947,0.0104422,2.81442e-21
954.027,0.0106275,2.83784e-21
954.107,0.0116775,3.08934e-21
954.187,0.0118996,3.11896e-21
954.267,0.0117974,3.06358e-21
954.347,0.0128135,3.29664e-21
954.427,0.0127477,3.2493899999999998e-21
954.506,0.013332,3.36688e-21
954.586,0.0138807,3.47304e-21
954.666,0.0144661,3.5860499999999996e-21
954.746,0.0148712,3.6524e-21
954.826,0.0142636,3.4708e-21
954.906,0.0157552,3.79831e-21
954.986,0.0157273,3.7565599999999996e-21
955.066,0.0156994,3.7152499999999995e-21
955.146,0.0165777,3.88688e-21
955.226,0.0168401,3.91193e-21
955.306,0.0173205,3.98639e-21
955.386,0.0179104,4.08409e-21
955.466,0.0182466,4.12236e-21
955.546,0.0187648,4.20031e-21
955.626,0.0194291,4.30887e-21
955.705,0.0194026,4.2633e-21
955.785,0.0203595,4.4322999999999995e-21
955.865,0.0204432,4.4094899999999995e-21
955.945,0.021365,4.5658199999999996e-21
956.025,0.0223605,4.7345299999999994e-21
956.105,0.0227368,4.76982e-21
956.185,0.0221278,4.5992899999999995e-21
956.265,0.0240383,4.95034e-21
956.345,0.024197,4.9371299999999995e-21
956.425,0.0253068,5.11601e-21
956.505,0.0260519,5.21814e-21
956.585,0.0265045,5.2599e-21
956.665,0.0274701,5.4013399999999996e-21
956.745,0.0289133,5.63279e-21
956.825,0.0301385,5.81744e-21
956.904,0.0310349,5.9353399999999996e-21
956.984,0.0320055,6.0646699999999994e-21
957.064,0.0330508,6.20512e-21
957.144,0.0348318,6.4793599999999996e-21
957.224,0.0361001,6.65354e-21
957.304,0.0381056,6.95859e-21
957.384,0.041511,7.5108e-21
957.464,0.0438526,7.861559999999999e-21
957.544,0.0457543,8.12709e-21
957.624,0.0508635,8.95163e-21
957.704,0.053397,9.311169999999999e-21
957.784,0.0577052,9.970009999999999e-21
957.864,0.0619442,1.06041e-20
957.944,0.0661886,1.1226699999999999e-20
958.024,0.0715839,1.2030399999999999e-20
958.103,0.0770595,1.2831699999999999e-20
958.183,0.0805046,1.3282399999999998e-20
958.263,0.0873218,1.4274999999999998e-20
958.343,0.0924792,1.49794e-20
958.423,0.0960868,1.5420999999999997e-20
958.503,0.102033,1.62252e-20
958.583,0.106021,1.67047e-20
958.663,0.111831,1.74586e-20
958.743,0.118019,1.82559e-20
958.823,0.124217,1.90385e-20
958.903,0.129269,1.96312e-20
958.983,0.13544,2.0379899999999998e-20
959.063,0.142584,2.1258499999999998e-20
959.143,0.148026,2.18677e-20
959.222,0.154854,2.26669e-20
959.302,0.160572,2.3288699999999998e-20
959.382,0.165098,2.3725999999999998e-20
959.462,0.17157,2.4430399999999996e-20
959.542,0.175474,2.4757699999999997e-20
959.622,0.179161,2.5046699999999997e-20
959.702,0.183114,2.53651e-20
959.782,0.186734,2.563e-20
959.862,0.191481,2.60413e-20
959.942,0.195483,2.6342499999999998e-20
960.022,0.198363,2.64863e-20
960.102,0.200309,2.6501599999999998e-20
960.182,0.199936,2.62105e-20
960.262,0.200237,2.60103e-20
960.342,0.19915,2.5632799999999997e-20
960.421,0.195996,2.4996299999999997e-20
960.501,0.189829,2.39888e-20
960.581,0.18305,2.2920999999999996e-20
960.661,0.175585,2.1785599999999998e-20
960.741,0.167437,2.0585e-20
960.821,0.159244,1.93991e-20
960.901,0.152624,1.8423e-20
960.981,0.14411,1.72366e-20
961.061,0.137249,1.6266199999999998e-20
961.141,0.131021,1.53865e-20
961.221,0.124294,1.44634e-20
961.301,0.120055,1.38429e-20
961.381,0.114601,1.3093599999999998e-20
961.461,0.111715,1.2647499999999999e-20
961.541,0.10659,1.1957399999999999e-20
961.62,0.101801,1.1315999999999998e-20
961.7,0.0990912,1.0914499999999998e-20
961.78,0.0952405,1.0394799999999999e-20
961.86,0.0889559,9.62053e-21
961.94,0.0855895,9.172189999999999e-21
962.02,0.0808143,8.58163e-21
962.1,0.0764891,8.04841e-21
962.18,0.0714724,7.452109999999999e-21
962.26,0.0676682,6.99128e-21
962.34,0.0638977,6.54168e-21
962.42,0.0604659,6.13405e-21
962.5,0.0570683,5.7367199999999996e-21
962.58,0.0545445,5.43317e-21
962.66,0.0524377,5.1758499999999994e-21
962.739,0.0507113,4.95995e-21
962.819,0.0490598,4.7548199999999995e-21
962.899,0.0470238,4.5160899999999995e-21
962.979,0.0474723,4.51774e-21
963.059,0.0475383,4.4829399999999994e-21
963.139,0.0475283,4.44129e-21
963.219,0.0469052,4.34328e-21
963.299,0.0468187,4.29591e-21
963.379,0.0477291,4.3397e-21
963.459,0.0484101,4.36168e-21
963.539,0.0477855,4.26635e-21
963.619,0.0490839,4.34251e-21
963.699,0.047382,4.1539299999999996e-21
963.779,0.0486035,4.22238e-21
963.859,0.0473991,4.0804099999999996e-21
963.938,0.047042,4.01296e-21
964.018,0.0450648,3.80945e-21
964.098,0.0441273,3.6964e-21
964.178,0.0442316,3.6715699999999996e-21
964.258,0.0443747,3.65007e-21
964.338,0.0418878,3.41431e-21
964.418,0.0399005,3.22286e-21
964.498,0.0383752,3.0716e-21
964.578,0.0378565,3.00265e-21
964.658,0.0371044,2.9163599999999998e-21
964.738,0.0350715,2.73163e-21
964.818,0.0350155,2.7025899999999998e-21
964.898,0.0345322,2.6411699999999998e-21
964.978,0.0318721,2.41567e-21
965.057,0.0323195,2.4274299999999997e-21
965.137,0.03195,2.3779699999999997e-21
965.217,0.0308789,2.27748e-21
965.297,0.0298455,2.18136e-21
965.377,0.0288116,2.08677e-21
965.457,0.0277374,1.9908099999999997e-21
965.537,0.0272472,1.93796e-21
965.617,0.0268736,1.8941199999999997e-21
965.697,0.0263041,1.8372399999999997e-21
965.777,0.0251084,1.73789e-21
965.857,0.0260629,1.78766e-21
965.937,0.0251396,1.70877e-21
966.017,0.0248418,1.6732899999999999e-21
966.097,0.0233287,1.5571899999999999e-21
966.177,0.022951,1.5181599999999999e-21
966.256,0.0225728,1.47967e-21
966.336,0.0218015,1.41622e-21
966.416,0.0219722,1.4144399999999999e-21
966.496,0.0210031,1.3398599999999999e-21
966.576,0.0209768,1.3261199999999999e-21
966.656,0.0210293,1.31746e-21
966.736,0.0204122,1.26727e-21
966.816,0.0210556,1.2954399999999999e-21
966.896,0.0197672,1.20522e-21
966.976,0.020411,1.23326e-21
967.056,0.0199104,1.19218e-21
967.136,0.02016,1.19625e-21
967.216,0.0198167,1.1653e-21
967.296,0.0195126,1.13709e-21
967.375,0.0195253,1.12759e-21
967.455,0.0196569,1.1249799999999999e-21
967.535,0.0190748,1.0818399999999999e-21
967.615,0.0198802,1.11738e-21
967.695,0.0190195,1.05939e-21
967.775,0.0181577,1.00229e-21
967.855,0.0186062,1.01781e-21
967.935,0.0194135,1.05243e-21
968.015,0.0193069,1.0372399999999999e-21
968.095,0.0184436,9.81958e-22
968.175,0.017499,9.23296e-22
968.255,0.0185865,9.71865e-22
968.335,0.0176009,9.12063e-22
968.415,0.0180112,9.24947e-22
968.494,0.0181025,9.21286e-22
968.574,0.0181944,9.17651e-22
968.654,0.0185662,9.28002e-22
968.734,0.0169774,8.40969e-22
968.814,0.017669,8.67375e-22
968.894,0.0178004,8.65987e-22
968.974,0.0183334,8.83921e-22
969.054,0.018185,8.68904e-22
969.134,0.0181166,8.57871e-22
969.214,0.0180477,8.46949e-22
969.294,0.0191849,8.92245e-22
969.374,0.0193988,8.94107e-22
969.454,0.0188883,8.62776e-22
969.534,0.018216,8.24612e-22
969.614,0.0204451,9.17235e-22
969.693,0.0209025,9.29354e-22
969.773,0.0199067,8.77154e-22
969.853,0.0216966,9.47465e-22
969.933,0.0215491,9.32601e-22
970.013,0.0219274,9.40481e-22
970.093,0.0235203,9.99773e-22
970.173,0.0250741,1.05629e-21
970.253,0.0252523,1.05428e-21
970.333,0.0275797,1.14115e-21
970.413,0.0297883,1.22151e-21
970.493,0.0313502,1.2740599999999999e-21
970.573,0.03324,1.33879e-21
970.653,0.0366771,1.46402e-21
970.733,0.0388164,1.53557e-21
970.812,0.0445405,1.74626e-21
970.892,0.0499459,1.9407e-21
970.972,0.0552781,2.1287e-21
971.052,0.0634724,2.4224299999999998e-21
971.132,0.0715954,2.70804e-21
971.212,0.0808307,3.03007e-21
971.292,0.0894249,3.32232e-21
971.372,0.100444,3.6984099999999995e-21
971.452,0.108491,3.95906e-21
971.532,0.115443,4.1751399999999995e-21
971.612,0.120885,4.33298e-21
971.692,0.120349,4.27529e-21
971.772,0.117107,4.1230299999999995e-21
971.852,0.111644,3.89563e-21
971.931,0.105062,3.6333e-21
972.011,0.0967435,3.3158099999999997e-21
972.091,0.0872624,2.9642e-21
972.171,0.0792939,2.66953e-21
972.251,0.0714384,2.3836399999999997e-21
972.331,0.0652213,2.15681e-21
972.411,0.0598618,1.96195e-21
972.491,0.0538347,1.74871e-21
972.571,0.0486655,1.5667199999999999e-21
972.651,0.0465895,1.48654e-21
972.731,0.0419883,1.3278099999999999e-21
972.811,0.0403613,1.265e-21
972.891,0.0365371,1.13496e-21
972.971,0.0347791,1.07074e-21
973.05,0.0337652,1.0302799999999999e-21
973.13,0.030551,9.23915e-22
973.21,0.0304888,9.13837e-22
973.29,0.0295955,8.79177e-22
973.37,0.0278692,8.20537e-22
973.45,0.0281795,8.22303e-22
973.53,0.0268248,7.75816e-22
973.61,0.0248847,7.13314e-22
973.69,0.0244431,6.944319999999999e-22
973.77,0.0255441,7.19269e-22
973.85,0.0229306,6.39946e-22
973.93,0.0236981,6.55495e-22
974.01,0.0224602,6.1573899999999995e-22
974.09,0.0226012,6.14106e-22
974.17,0.0221562,5.96675e-22
974.249,0.0217525,5.80606e-22
974.329,0.0210967,5.58108e-22
974.409,0.0206917,5.42539e-22
974.489,0.0193205,5.02095e-22
974.569,0.0203002,5.22879e-22
974.649,0.0203983,5.20749e-22
974.729,0.0213801,5.40976e-22
974.809,0.0204687,5.13326e-22
974.889,0.0206514,5.1332e-22
974.969,0.0207079,5.10166e-22
975.049,0.0209332,5.1115e-22
975.129,0.0202301,4.89607e-22
975.209,0.0203708,4.88649e-22
975.289,0.020385,4.84661e-22
975.368,0.0199339,4.69741e-22
975.448,0.0202017,4.7184e-22
975.528,0.02047,4.73877e-22
975.608,0.0199756,4.58341e-22
975.688,0.0199047,4.52674e-22
975.768,0.0212347,4.78651e-22
975.848,0.0200599,4.48173e-22
975.928,0.0203719,4.5112e-22
976.008,0.0213227,4.68001e-22
976.088,0.0197628,4.29931e-22
976.168,0.0213957,4.6134299999999995e-22
976.248,0.0206006,4.40275e-22
976.328,0.0216817,4.59287e-22
976.408,0.021825,4.5824e-22
976.487,0.0214132,4.4562299999999995e-22
976.567,0.0218991,4.51712e-22
976.647,0.020717,4.23557e-22
976.727,0.0217167,4.40078e-22
976.807,0.0219463,4.40806e-22
976.887,0.0223477,4.44909e-22
976.967,0.022578,4.4552999999999995e-22
977.047,0.0223792,4.37714e-22
977.127,0.0234266,4.54159e-22
977.207,0.0234008,4.49659e-22
977.287,0.0251823,4.79626e-22
977.367,0.0254154,4.798e-22
977.447,0.0244423,4.57364e-22
977.527,0.0254087,4.71259e-22
977.606,0.0256001,4.7062599999999995e-22
977.686,0.0273465,4.98303e-22
977.766,0.0263287,4.75532e-22
977.846,0.0275584,4.9336e-22
977.926,0.0283141,5.02427e-22
978.006,0.0296344,5.21228e-22
978.086,0.0293529,5.11733e-22
978.166,0.029504,5.09843e-22
978.246,0.0295684,5.06461e-22
978.326,0.0306325,5.20072e-22
978.406,0.0303944,5.1149199999999995e-22
978.486,0.032244,5.37848e-22
978.566,0.0333555,5.51496e-22
978.646,0.0334665,5.48468e-22
978.725,0.0356272,5.78748e-22
978.805,0.034694,5.58636e-22
978.885,0.0368592,5.88285e-22
978.965,0.0370167,5.85611e-22
979.045,0.0370871,5.81572e-22
979.125,0.0383828,5.96604e-22
979.205,0.0394175,6.07309e-22
979.285,0.0398842,6.09105e-22
979.365,0.0416242,6.301e-22
979.445,0.0422698,6.34257e-22
979.525,0.0434866,6.46791e-22
979.605,0.0423754,6.24735e-22
979.685,0.0437255,6.38985e-22
979.765,0.043097,6.24278e-22
979.844,0.0440973,6.33167e-22
979.924,0.0412202,5.86668e-22
980.004,0.0407649,5.75103e-22
980.084,0.0411035,5.74798e-22
980.164,0.0398965,5.53032e-22
980.244,0.0391742,5.38261e-22
980.324,0.0393796,5.36345e-22
980.404,0.0388328,5.24266e-22
980.484,0.037665,5.04047e-22
980.564,0.0372048,4.9353099999999995e-22
980.644,0.0371876,4.88984e-22
980.724,0.03646,4.75221e-22
980.804,0.0358202,4.62797e-22
980.884,0.0373137,4.77876e-22
980.963,0.0379639,4.8195e-22
981.043,0.0387042,4.87051e-22
981.123,0.0397129,4.95374e-22
981.203,0.0410353,5.07394e-22
981.283,0.041958,5.14268e-22
981.363,0.0414082,5.03094e-22
981.443,0.0430476,5.1844099999999995e-22
981.523,0.0431682,5.15351e-22
981.603,0.0456606,5.40344e-22
981.683,0.0467678,5.48613e-22
981.763,0.045906,5.33801e-22
981.843,0.0467921,5.39354e-22
981.923,0.0483521,5.52471e-22
982.003,0.047039,5.32776e-22
982.082,0.0477917,5.36578e-22
982.162,0.0488617,5.43804e-22
982.242,0.0486728,5.36976e-22
982.322,0.0478072,5.22826e-22
982.402,0.0489234,5.3036599999999995e-22
982.482,0.0493644,5.30481e-22
982.562,0.0498977,5.31537e-22
982.642,0.0508384,5.36838e-22
982.722,0.050966,5.3349499999999995e-22
982.802,0.051998,5.39554e-22
982.882,0.0521711,5.36634e-22
982.962,0.0529335,5.39733e-22
983.042,0.0546494,5.5237599999999995e-22
983.122,0.0563675,5.647809999999999e-22
983.201,0.0575888,5.71994e-22
983.281,0.0592207,5.8308199999999995e-22
983.361,0.0594453,5.80199e-22
983.441,0.0603528,5.83931e-22
983.521,0.0630833,6.05038e-22
983.601,0.062901,5.98042e-22
983.681,0.0644515,6.07453e-22
983.761,0.0644069,6.01753e-22
983.841,0.0655496,6.07105e-22
983.921,0.0659618,6.05612e-22
984.001,0.0671969,6.11589e-22
984.081,0.0669234,6.03806e-22
984.161,0.068346,6.11283e-22
984.24,0.066654,5.9097e-22
984.32,0.0689041,6.05614e-22
984.4,0.0700559,6.10389e-22
984.48,0.069969,6.04339e-22
984.56,0.0704778,6.03448e-22
984.64,0.0713551,6.05656e-22
984.72,0.0720967,6.0664e-22
984.8,0.0724718,6.04504e-22
984.88,0.0729857,6.03509e-22
984.96,0.072345,5.93022e-22
985.04,0.0741041,6.02172e-22
985.12,0.0723556,5.82865e-22
985.2,0.0738418,5.89679e-22
985.28,0.0738033,5.84263e-22
985.359,0.0733925,5.75974e-22
985.439,0.0741856,5.77153e-22
985.519,0.0728934,5.62186e-22
985.599,0.074708,5.7118899999999995e-22
985.679,0.0748073,5.66994e-22
985.759,0.0752341,5.65291e-22
985.839,0.0764055,5.69121e-22
985.919,0.0785081,5.7972e-22
985.999,0.0796348,5.8295e-22
986.079,0.081695,5.92855e-22
986.159,0.0828722,5.96194e-22
986.239,0.0851243,6.070969999999999e-22
986.319,0.0878934,6.21424e-22
986.399,0.0904326,6.33846e-22
986.478,0.093677,6.50908e-22
986.558,0.0957096,6.59282e-22
986.638,0.0988219,6.74836e-22
986.718,0.10311,6.98032e-22
986.798,0.105341,7.06974e-22
986.878,0.108937,7.247869999999999e-22
986.958,0.113382,7.47847e-22
987.038,0.11727,7.66808e-22
987.118,0.121352,7.86649e-22
987.198,0.124639,8.009809999999999e-22
987.278,0.128308,8.17441e-22
987.358,0.133161,8.41033e-22
987.438,0.135001,8.4529799999999995e-22
987.518,0.140527,8.72303e-22
987.597,0.144785,8.9098e-22
987.677,0.147016,8.96905e-22
987.757,0.149771,9.05834e-22
987.837,0.153524,9.20522e-22
987.917,0.156762,9.31833e-22
987.997,0.159482,9.39831e-22
988.077,0.162158,9.47367e-22
988.157,0.165457,9.58306e-22
988.237,0.167525,9.61924e-22
988.317,0.170784,9.72188e-22
988.397,0.173905,9.81429e-22
988.477,0.176364,9.86734e-22
988.557,0.17997,9.98243e-22
988.636,0.183057,1.00662e-21
988.716,0.184908,1.00805e-21
988.796,0.188911,1.021e-21
988.876,0.190673,1.0216599999999999e-21
988.956,0.194016,1.03063e-21
989.036,0.199326,1.04973e-21
989.116,0.202153,1.05546e-21
989.196,0.206231,1.06749e-21
989.276,0.211321,1.0844399999999999e-21
989.356,0.215123,1.09446e-21
989.436,0.22114,1.1153999999999999e-21
989.516,0.226589,1.13306e-21
989.596,0.233826,1.15921e-21
989.676,0.240834,1.18369e-21
989.755,0.246791,1.20255e-21
989.835,0.254493,1.22943e-21
989.915,0.263459,1.26182e-21
989.995,0.271233,1.28789e-21
990.075,0.282158,1.3282699999999998e-21
990.155,0.291495,1.36045e-21
990.235,0.302103,1.39786e-21
990.315,0.313845,1.4397299999999999e-21
990.395,0.326432,1.48462e-21
990.475,0.337146,1.5202e-21
990.555,0.349574,1.56272e-21
990.635,0.365566,1.6201999999999999e-21
990.715,0.378083,1.6613199999999999e-21
990.795,0.395531,1.7230799999999997e-21
990.874,0.412129,1.78001e-21
990.954,0.428702,1.8357199999999998e-21
991.034,0.446566,1.89583e-21
991.114,0.465238,1.95819e-21
991.194,0.485402,2.02556e-21
991.274,0.500907,2.0723599999999998e-21
991.354,0.523864,2.1487899999999997e-21
991.434,0.544753,2.21534e-21
991.514,0.56817,2.2907999999999998e-21
991.594,0.593728,2.37336e-21
991.674,0.620404,2.45878e-21
991.754,0.647413,2.54387e-21
991.834,0.672548,2.62003e-21
991.913,0.699047,2.69998e-21
991.993,0.725783,2.77927e-21
992.073,0.747489,2.8379299999999998e-21
992.153,0.768047,2.89105e-21
992.233,0.783213,2.92294e-21
992.313,0.789474,2.92114e-21
992.393,0.788834,2.89383e-21
992.473,0.779152,2.8339e-21
992.553,0.765304,2.75976e-21
992.633,0.747031,2.6708699999999998e-21
992.713,0.726811,2.5763899999999997e-21
992.793,0.707462,2.4863999999999998e-21
992.873,0.687983,2.3972999999999998e-21
992.953,0.667957,2.30766e-21
993.032,0.651179,2.2304999999999997e-21
993.112,0.639804,2.17284e-21
993.192,0.629613,2.12e-21
993.272,0.623091,2.08014e-21
993.352,0.619877,2.0517699999999997e-21
993.432,0.61606,2.02175e-21
993.512,0.619282,2.0150099999999997e-21
993.592,0.621719,2.0056999999999998e-21
993.672,0.62666,2.00441e-21
993.752,0.634239,2.01137e-21
993.832,0.64158,2.01732e-21
993.912,0.652399,2.0338699999999997e-21
993.992,0.666402,2.05984e-21
994.071,0.680579,2.08574e-21
994.151,0.699447,2.12532e-21
994.231,0.719652,2.16811e-21
994.311,0.741889,2.2160799999999997e-21
994.391,0.770743,2.2826799999999998e-21
994.471,0.798482,2.34472e-21
994.551,0.837735,2.43906e-21
994.631,0.8716,2.51608e-21
994.711,0.909961,2.60449e-21
994.791,0.944695,2.68092e-21
994.871,0.972506,2.73638e-21
994.951,0.993125,2.77065e-21
995.031,1.0,2.7661299999999997e-21
995.111,0.992643,2.72245e-21
995.19,0.972945,2.64576e-21
995.27,0.939406,2.53286e-21
995.35,0.89565,2.3943799999999997e-21
995.43,0.84267,2.2336199999999998e-21
995.51,0.783901,2.06021e-21
995.59,0.721526,1.88019e-21
995.67,0.664504,1.7169e-21
995.75,0.613359,1.5713099999999999e-21
995.83,0.560294,1.4231899999999999e-21
995.91,0.515166,1.2974599999999999e-21
995.99,0.475283,1.18687e-21
996.07,0.440556,1.0908199999999999e-21
996.15,0.411982,1.01142e-21
996.229,0.382901,9.3206e-22
996.309,0.361923,8.73531e-22
996.389,0.342754,8.20255e-22
996.469,0.326432,7.7457799999999995e-22
996.549,0.312871,7.3611e-22
996.629,0.301243,7.0275e-22
996.709,0.291291,6.7378e-22
996.789,0.28266,6.48281e-22
996.869,0.274943,6.25242e-22
996.949,0.26934,6.07318e-22
997.029,0.261711,5.85122e-22
997.109,0.255876,5.67235e-22
997.189,0.2507,5.51062e-22
997.268,0.246293,5.36795e-22
997.348,0.240901,5.20604e-22
997.428,0.236538,5.06853e-22
997.508,0.23274,4.94499e-22
997.588,0.228779,4.81974e-22
997.668,0.22377,4.67436e-22
997.748,0.219891,4.55454e-22
997.828,0.216945,4.45556e-22
997.908,0.212954,4.33664e-22
997.988,0.208123,4.20247e-22
998.068,0.204591,4.09626e-22
998.148,0.201627,4.00285e-22
998.228,0.197508,3.88796e-22
998.308,0.196579,3.83701e-22
998.387,0.192866,3.73278e-22
998.467,0.190041,3.64706e-22
998.547,0.189207,3.60043e-22
998.627,0.186742,3.5235499999999998e-22
998.707,0.185377,3.4683099999999998e-22
998.787,0.184432,3.4215199999999997e-22
998.867,0.184381,3.39174e-22
998.947,0.183221,3.34201e-22
999.027,0.181268,3.27851e-22
999.107,0.183011,3.28215e-22
999.187,0.181796,3.23288e-22
999.267,0.181636,3.20284e-22
999.347,0.180311,3.15269e-22
999.426,0.182218,3.1592099999999998e-22
999.506,0.183018,3.14636e-22
999.586,0.182971,3.11907e-22
999.666,0.18202,3.07675e-22
999.746,0.184789,3.09727e-22
999.826,0.183991,3.05795e-22
999.906,0.182499,3.00764e-22
999.986,0.181752,2.97013e-22
1000.07,0.180524,2.92525e-22
1000.15,0.180361,2.89804e-22
1000.23,0.177737,2.8318699999999997e-22
1000.31,0.176556,2.7894e-22
1000.39,0.175531,2.74991e-22
1000.47,0.173111,2.6892e-22
1000.55,0.172028,2.64993e-22
1000.63,0.169171,2.58403e-22
1000.71,0.16744,2.53611e-22
1000.79,0.16571,2.48883e-22
1000.87,0.163275,2.43167e-22
1000.95,0.160776,2.37434e-22
1001.02,0.159137,2.33043e-22
1001.1,0.157279,2.28388e-22
1001.18,0.156608,2.25505e-22
1001.26,0.15718,2.24431e-22
1001.34,0.154611,2.18911e-22
1001.42,0.154478,2.16889e-22
1001.5,0.154508,2.15111e-22
1001.58,0.154972,2.13949e-22
1001.66,0.155056,2.1227e-22
1001.74,0.153295,2.08101e-22
1001.82,0.15627,2.10362e-22
1001.9,0.156577,2.09009e-22
1001.98,0.157864,2.08962e-22
1002.06,0.157732,2.07039e-22
1002.14,0.157711,2.05277e-22
1002.22,0.158564,2.04659e-22
1002.3,0.159312,2.03903e-22
1002.38,0.159132,2.01968e-22
1002.46,0.159391,2.00604e-22
1002.54,0.160688,2.0054499999999999e-22
1002.62,0.159625,1.97551e-22
1002.7,0.159549,1.9580599999999999e-22
1002.78,0.159253,1.93807e-22
1002.86,0.159453,1.92429e-22
1002.94,0.156568,1.87367e-22
1003.02,0.157267,1.86631e-22
1003.1,0.155644,1.83161e-22
1003.18,0.155953,1.8199e-22
1003.26,0.15399,1.78199e-22
1003.34,0.152744,1.75281e-22
1003.42,0.152218,1.73217e-22
1003.5,0.153303,1.72996e-22
1003.58,0.15167,1.69724e-22
1003.66,0.152983,1.69764e-22
1003.74,0.151897,1.67152e-22
1003.82,0.152984,1.66943e-22
1003.9,0.152846,1.65401e-22
1003.98,0.152316,1.63452e-22
1004.06,0.150444,1.6009599999999999e-22
1004.14,0.151092,1.59445e-22
1004.22,0.151908,1.58969e-22
1004.3,0.151378,1.57094e-22
1004.38,0.153257,1.5771799999999999e-22
1004.46,0.150759,1.53854e-22
1004.54,0.15214,1.5397e-22
1004.62,0.15178,1.52326e-22
1004.7,0.153163,1.52433e-22
1004.78,0.153812,1.51804e-22
1004.86,0.154237,1.50956e-22
1004.94,0.154386,1.49843e-22
1005.02,0.15708,1.51189e-22
1005.1,0.157624,1.5045e-22
1005.18,0.158225,1.49766e-22
1005.26,0.158826,1.49085e-22
1005.34,0.161988,1.5078699999999999e-22
1005.42,0.162428,1.4994e-22
1005.5,0.163607,1.49772e-22
1005.58,0.166435,1.5109399999999999e-22
1005.66,0.166648,1.50029e-22
1005.74,0.168122,1.5009699999999999e-22
1005.82,0.170112,1.50612e-22
1005.9,0.169421,1.48753e-22
1005.98,0.172046,1.49803e-22
1006.06,0.174619,1.5078e-22
1006.14,0.17547,1.50257e-22
1006.22,0.176554,1.49929e-22
1006.3,0.179766,1.5139e-22
1006.38,0.181323,1.51433e-22
1006.46,0.182938,1.51513e-22
1006.54,0.185997,1.52768e-22
1006.62,0.189062,1.53997e-22
1006.7,0.192187,1.55244e-22
1006.78,0.196932,1.57757e-22
1006.86,0.197177,1.56643e-22
1006.94,0.203736,1.60512e-22
1007.02,0.206486,1.61329e-22
1007.1,0.211096,1.63564e-22
1007.18,0.21502,1.65223e-22
1007.26,0.220113,1.67735e-22
1007.34,0.223703,1.69058e-22
1007.42,0.22864,1.71358e-22
1007.5,0.235334,1.74914e-22
1007.58,0.23936,1.76433e-22
1007.66,0.24386,1.78261e-22
1007.74,0.247318,1.79292e-22
1007.82,0.25236,1.8143299999999999e-22
1007.9,0.253842,1.80988e-22
1007.98,0.258317,1.82655e-22
1008.06,0.261274,1.83217e-22
1008.14,0.262535,1.82578e-22
1008.22,0.263033,1.81411e-22
1008.3,0.264537,1.8094e-22
1008.38,0.264578,1.79472e-22
1008.46,0.2645,1.77935e-22
1008.54,0.263822,1.76012e-22
1008.62,0.263851,1.74577e-22
1008.7,0.26465,1.73658e-22
1008.78,0.262904,1.71087e-22
1008.86,0.261036,1.68469e-22
1008.94,0.261429,1.67329e-22
1009.02,0.260041,1.6506599999999999e-22
1009.1,0.257277,1.6196299999999999e-22
1009.18,0.257717,1.609e-22
1009.26,0.257621,1.59513e-22
1009.34,0.255975,1.57186e-22
1009.42,0.2554,1.55539e-22
1009.5,0.252139,1.52286e-22
1009.58,0.249235,1.4929e-22
1009.66,0.246386,1.46367e-22
1009.74,0.243888,1.43688e-22
1009.82,0.241025,1.40831e-22
1009.9,0.237253,1.37484e-22
1009.98,0.234067,1.3452e-22
1010.06,0.228229,1.30084e-22
1010.14,0.224365,1.26828e-22
1010.22,0.220193,1.23444e-22
1010.3,0.215714,1.1993699999999999e-22
1010.38,0.211773,1.16776e-22
1010.46,0.209155,1.14382e-22
1010.54,0.205373,1.1139e-22
1010.62,0.202008,1.08663e-22
1010.7,0.199125,1.06231e-22
1010.78,0.197273,1.04376e-22
1010.86,0.194565,1.0209699999999999e-22
1010.94,0.191844,9.984050000000001e-23
1011.02,0.190275,9.82098e-23
1011.1,0.190234,9.73811e-23
1011.18,0.189644,9.62809e-23
1011.26,0.188077,9.47001e-23
1011.34,0.18717,9.346930000000001e-23
1011.41,0.187857,9.30411e-23
1011.49,0.186217,9.1471e-23
1011.57,0.186726,9.096740000000001e-23
1011.65,0.185576,8.96649e-23
1011.73,0.187987,9.00837e-23
1011.81,0.187198,8.89691e-23
1011.89,0.188814,8.90003e-23
1011.97,0.189384,8.8536e-23
1012.05,0.191129,8.861860000000001e-23
1012.13,0.192018,8.83003e-23
1012.21,0.194892,8.88863e-23
1012.29,0.196032,8.86728e-23
1012.37,0.198971,8.92641e-23
1012.45,0.199369,8.87093e-23
1012.53,0.202194,8.922840000000001e-23
1012.61,0.203343,8.89997e-23
1012.69,0.206928,8.98268e-23
1012.77,0.208467,8.97532e-23
1012.85,0.213009,9.09571e-23
1012.93,0.217115,9.19509e-23
1013.01,0.218412,9.174220000000001e-23
1013.09,0.22272,9.27855e-23
1013.17,0.224902,9.292760000000001e-23
1013.25,0.229855,9.41964e-23
1013.33,0.231871,9.424470000000001e-23
1013.41,0.234017,9.433850000000001e-23
1013.49,0.236228,9.44502e-23
1013.57,0.236987,9.39786e-23
1013.65,0.237495,9.340960000000001e-23
1013.73,0.241356,9.415140000000001e-23
1013.81,0.241806,9.35555e-23
1013.89,0.242955,9.32314e-23
1013.97,0.244931,9.322130000000001e-23
1014.05,0.244688,9.23676e-23
1014.13,0.244953,9.1712e-23
1014.21,0.245474,9.1156e-23
1014.29,0.246569,9.081440000000001e-23
1014.37,0.248495,9.07762e-23
1014.45,0.248384,8.99945e-23
1014.53,0.250508,9.00226e-23
1014.61,0.253918,9.050300000000001e-23
1014.69,0.253874,8.974870000000001e-23
1014.77,0.255884,8.97207e-23
1014.85,0.256164,8.9086e-23
1014.93,0.26029,8.978230000000001e-23
1015.01,0.262174,8.96944e-23
1015.09,0.265356,9.004250000000001e-23
1015.17,0.265972,8.95152e-23
1015.25,0.268008,8.94648e-23
1015.33,0.271145,8.977420000000001e-23
1015.41,0.27248,8.94807e-23
1015.49,0.275112,8.96088e-23
1015.57,0.278659,9.00242e-23
1015.65,0.280524,8.988850000000001e-23
1015.73,0.283813,9.02015e-23
1015.81,0.285679,9.005480000000001e-23
1015.89,0.287162,8.97851e-23
1015.97,0.290806,9.01839e-23
1016.05,0.292761,9.005120000000001e-23
1016.13,0.293088,8.94177e-23
1016.21,0.293938,8.894740000000001e-23
1016.29,0.296684,8.90477e-23
1016.37,0.299756,8.92376e-23
1016.45,0.299752,8.85105e-23
1016.53,0.303044,8.875460000000001e-23
1016.61,0.303187,8.80744e-23
1016.69,0.306419,8.82894e-23
1016.77,0.311892,8.91358e-23
1016.85,0.31256,8.86006e-23
1016.93,0.31726,8.920200000000001e-23
1017.01,0.320448,8.93662e-23
1017.09,0.324974,8.98921e-23
1017.17,0.327529,8.986290000000001e-23
1017.25,0.334666,9.10754e-23
1017.33,0.338354,9.13311e-23
1017.41,0.344176,9.21485e-23
1017.49,0.350543,9.30912e-23
1017.57,0.355193,9.35605e-23
1017.65,0.364322,9.518620000000001e-23
1017.73,0.368062,9.538310000000001e-23
1017.81,0.37796,9.71535e-23
1017.89,0.384467,9.80244e-23
1017.97,0.392397,9.92348e-23
1018.05,0.401214,1.00642e-22
1018.13,0.410119,1.02042e-22
1018.21,0.417564,1.03052e-22
1018.29,0.426977,1.04521e-22
1018.37,0.435604,1.05768e-22
1018.45,0.443304,1.06766e-22
1018.53,0.450752,1.0768e-22
1018.61,0.459569,1.08897e-22
1018.69,0.466983,1.09758e-22
1018.77,0.473467,1.10381e-22
1018.85,0.48132,1.11303e-22
1018.93,0.484895,1.11222e-22
1019.01,0.488951,1.11245e-22
1019.09,0.492346,1.11111e-22
1019.17,0.49392,1.10564e-22
1019.25,0.495293,1.09974e-22
1019.33,0.492709,1.08516e-22
1019.41,0.491417,1.07356e-22
1019.49,0.492097,1.06635e-22
1019.57,0.488043,1.04902e-22
1019.65,0.48288,1.02953e-22
1019.73,0.478346,1.01162e-22
1019.81,0.470844,9.877110000000001e-23
1019.89,0.463042,9.63496e-23
1019.97,0.45411,9.37278e-23
1020.05,0.444193,9.09404e-23
1020.13,0.435015,8.834210000000001e-23
1020.21,0.425953,8.58034e-23
1020.29,0.414244,8.277110000000001e-23
1020.37,0.404239,8.012010000000001e-23
1020.45,0.389359,7.654810000000001e-23
1020.53,0.378542,7.3821e-23
1020.61,0.366241,7.0846e-23
1020.69,0.354471,6.8016e-23
1020.77,0.344276,6.5527e-23
1020.85,0.332315,6.27405e-23
1020.93,0.318794,5.97023e-23
1021.01,0.307127,5.70539e-23
1021.09,0.298373,5.498090000000001e-23
1021.17,0.287919,5.2627100000000004e-23
1021.25,0.276109,5.00617e-23
1021.33,0.267561,4.81209e-23
1021.41,0.257379,4.5917e-23
1021.49,0.249783,4.4203000000000003e-23
1021.56,0.242315,4.2536100000000004e-23
1021.64,0.235044,4.0927500000000003e-23
1021.72,0.226556,3.91319e-23
1021.8,0.218825,3.74925e-23
1021.88,0.211073,3.58732e-23
1021.96,0.205991,3.4727800000000004e-23
1022.04,0.198699,3.3229e-23
1022.12,0.191827,3.18217e-23
1022.2,0.186928,3.0759700000000003e-23
1022.28,0.181303,2.9594100000000003e-23
1022.36,0.176231,2.8535e-23
1022.44,0.172788,2.7752600000000004e-23
1022.52,0.16606,2.64577e-23
1022.6,0.160748,2.5405600000000002e-23
1022.68,0.157566,2.4702600000000002e-23
1022.76,0.152869,2.37737e-23
1022.84,0.147517,2.27571e-23
1022.92,0.14409,2.205e-23
1023.0,0.141303,2.14498e-23
1023.08,0.138441,2.08466e-23
1023.16,0.135143,2.0186700000000002e-23
1023.24,0.130396,1.9321400000000002e-23
1023.32,0.128664,1.89117e-23
1023.4,0.124255,1.81171e-23
1023.48,0.121716,1.7604600000000002e-23
1023.56,0.118882,1.70568e-23
1023.64,0.116187,1.65365e-23
1023.72,0.112906,1.59406e-23
1023.8,0.113249,1.58608e-23
1023.88,0.108139,1.5023800000000002e-23
1023.96,0.106803,1.47193e-23
1024.04,0.102331,1.39899e-23
1024.12,0.099745,1.35272e-23
1024.2,0.0994177,1.33748e-23
1024.28,0.0977736,1.30483e-23
1024.36,0.0930516,1.2318700000000001e-23
1024.44,0.0913234,1.1993100000000001e-23
1024.52,0.0907653,1.18244e-23
1024.6,0.0896183,1.15815e-23
1024.68,0.0864099,1.10775e-23
1024.76,0.0858445,1.0917000000000001e-23
1024.84,0.0849828,1.0721e-23
1024.92,0.0814633,1.01948e-23
1025.0,0.0814813,1.01155e-23
1025.08,0.0800203,9.85466e-24
1025.16,0.0783339,9.569860000000001e-24
1025.24,0.0784965,9.513070000000001e-24
1025.32,0.0761369,9.15336e-24
1025.4,0.075406,8.993050000000001e-24
1025.48,0.0724423,8.570570000000001e-24
1025.56,0.0747579,8.773880000000001e-24
1025.64,0.0732107,8.523670000000001e-24
1025.72,0.0722158,8.340690000000001e-24
1025.8,0.0711962,8.157270000000001e-24
1025.88,0.0701555,7.973870000000001e-24
1025.96,0.0691499,7.79684e-24
1026.04,0.0683444,7.64452e-24
1026.12,0.0675258,7.49269e-24
1026.2,0.0667429,7.346730000000001e-24
1026.28,0.0658868,7.194640000000001e-24
1026.36,0.0652771,7.07122e-24
1026.44,0.064391,6.9196e-24
1026.52,0.063764,6.797590000000001e-24
1026.6,0.063026,6.66536e-24
1026.68,0.0621933,6.524880000000001e-24
1026.76,0.0615079,6.40154e-24
1026.84,0.0608511,6.282720000000001e-24
1026.92,0.0603522,6.1815800000000006e-24
1027.0,0.0597116,6.06725e-24
1027.08,0.0591076,5.958040000000001e-24
1027.16,0.058525,5.852340000000001e-24
1027.24,0.0579525,5.74895e-24
1027.32,0.0573404,5.64296e-24
1027.4,0.0569334,5.558300000000001e-24
1027.48,0.0564947,5.47159e-24
1027.56,0.0561623,5.396110000000001e-24
1027.64,0.0555645,5.296210000000001e-24
1027.72,0.0549192,5.19306e-24
1027.8,0.0543839,5.1015500000000004e-24
1027.88,0.0540398,5.02896e-24
1027.96,0.0535137,4.9404100000000005e-24
1028.04,0.0532256,4.874760000000001e-24
1028.12,0.0527528,4.7930600000000006e-24
1028.2,0.0523795,4.72132e-24
1028.28,0.0521884,4.66672e-24
1028.36,0.0518626,4.60074e-24
1028.44,0.0516019,4.541260000000001e-24
1028.52,0.0511269,4.46373e-24
1028.6,0.0507714,4.39749e-24
1028.68,0.0504072,4.3312900000000006e-24
1028.76,0.049933,4.2564900000000004e-24
1028.84,0.0495826,4.19307e-24
1028.92,0.0492861,4.1349200000000004e-24
1029.0,0.0488284,4.0640300000000006e-24
