Repository: hirokitanaka-ikz/fluorescence_ray_tracing

## Description
- All the parameters for simulation are written in 'params.yaml'.
- The simulation requires spectroscopic data of the laser-cooling medium. The spectroscopic data need to be in the directory "spectra" in CSV format. The first column is wavelength in nm, the second column is the normalized fluorescence intensity, and the third column is the absorption cross section in cm^2.
- The file name of the spectroscopic data needs to be named as '{crystal name}\_{temperature}K.csv' for isotropic crystals. For uniaxial crystals, two files for two polarizations are needed and they should be named as '{crystal name}\_{"sigma" or "pi"}\_{temperature}K.csv'.

File: spectra/YbYLF_pi_170K.csv (part 1 of 2)
wavelength_nm,If,abs_xs
919.935,0.000623757,1.41809e-21
920.034,0.00123779,2.78762e-21
920.134,-0.000501463,-1.11872e-21
920.234,0.00103407,2.28524e-21
920.334,1.02455e-05,2.24292e-23
920.434,0.00257204,5.5777499999999996e-21
920.534,-0.000194779,-4.18432e-22
920.634,-0.000912794,-1.94248e-21
920.734,-0.00101579,-2.14138e-21
920.834,-0.000605636,-1.26475e-21
920.934,0.000318355,6.5858e-22
921.034,0.00237324,4.86345e-21
921.134,-0.000503621,-1.02238e-21
921.233,0.000113109,2.27466e-22
921.333,-0.00112127,-2.23376e-21
921.433,-0.000401375,-7.92111e-22
921.533,-0.000710447,-1.38892e-21
921.633,-0.00163783,-3.1719499999999997e-21
921.733,0.00145305,2.78773e-21
921.833,-0.00102067,-1.93985e-21
921.933,0.00135116,2.54393e-21
922.033,0.000629448,1.17401e-21
922.133,0.000629723,1.1635299999999999e-21
922.233,-9.29499e-05,-1.70135e-22
922.333,-0.000712965,-1.2928e-21
922.433,-0.000196407,-3.5280799999999997e-22
922.532,0.000527425,9.3856e-22
922.632,-0.000196583,-3.46553e-22
922.732,0.000320894,5.6041e-22
922.832,-0.000403884,-6.98751e-22
922.932,0.000321176,5.504679999999999e-22
923.032,-0.00102616,-1.74232e-21
923.132,0.00187698,3.15718e-21
923.232,0.000632866,1.05457e-21
923.332,-0.00102758,-1.69632e-21
923.432,0.00104881,1.7152e-21
923.532,0.00156872,2.5415199999999997e-21
923.632,-9.35395e-05,-1.50132e-22
923.732,-0.00165334,-2.62889e-21
923.831,0.0003225,5.08007e-22
923.931,0.00042673,6.65925e-22
924.031,-0.000197842,-3.0586e-22
924.131,-0.000197934,-3.0315099999999998e-22
924.231,-0.000198026,-3.0046599999999998e-22
924.331,0.00115743,1.7398199999999997e-21
924.431,0.00147094,2.1905e-21
924.531,-0.000198302,-2.92558e-22
924.631,0.00136788,1.9992699999999998e-21
924.731,0.00293555,4.25062e-21
924.831,-0.000198579,-2.84863e-22
924.931,-0.000616935,-8.76767e-22
925.031,-0.000198768,-2.79856e-22
925.13,-0.00124554,-1.73736e-21
925.23,-0.00145556,-2.0114299999999997e-21
925.33,-0.00103717,-1.4199399999999999e-21
925.43,0.000639367,8.67194e-22
925.53,-0.00124787,-1.6767999999999999e-21
925.63,-0.0013534,-1.8017099999999998e-21
925.73,-0.000724266,-9.55228e-22
925.83,-0.000934636,-1.2212399999999999e-21
925.93,-0.00135533,-1.7545e-21
926.03,0.000641209,8.22355e-22
926.13,-0.00135666,-1.72379e-21
926.23,0.000536596,6.7548e-22
926.329,-0.000515807,-6.4329e-22
926.429,-0.00104265,-1.28829e-21
926.529,0.000221278,2.70874e-22
926.629,-0.000832835,-1.0100599999999999e-21
926.729,-0.000516825,-6.20995e-22
926.829,0.000116079,1.38183e-22
926.929,-0.000200587,-2.36572e-22
927.029,0.00074993,8.76281e-22
927.129,0.000116248,1.34577e-22
927.229,-0.000200884,-2.30405e-22
927.329,0.000222143,2.52431e-22
927.429,-0.000836094,-9.41299e-22
927.529,0.000328251,3.66136e-22
927.628,0.000858111,9.48301e-22
927.728,0.000328576,3.59754e-22
927.828,-0.000731708,-7.93733e-22
927.928,-0.000625974,-6.727619999999999e-22
928.028,-0.000201682,-2.14754e-22
928.128,-0.00137001,-1.44534e-21
928.228,-0.00105193,-1.09951e-21
928.328,1.06336e-05,1.10121e-23
928.428,-0.000840253,-8.621259999999999e-22
928.528,-9.57699e-05,-9.735610000000001e-23
928.628,0.000223582,2.25188e-22
928.728,0.00203455,2.0302599999999998e-21
928.828,0.00267504,2.64479e-21
928.927,0.0011836,1.1594199999999999e-21
929.027,-0.000736124,-7.14442e-22
929.127,-0.000736492,-7.08211e-22
929.227,-0.000950442,-9.05525e-22
929.327,-0.0013783,-1.3010599999999999e-21
929.427,-0.00159282,-1.48972e-21
929.527,-9.62582e-05,-8.919860000000001e-23
929.627,0.00172286,1.58181e-21
929.727,-0.00105993,-9.64195e-22
929.827,0.000867652,7.82022e-22
929.927,0.00140393,1.25373e-21
930.027,-0.000418179,-3.70006e-22
930.126,0.00054711,4.79633e-22
930.226,0.000332739,2.8902e-22
930.326,-0.000204041,-1.75603e-22
930.426,0.000440527,3.75644e-22
930.526,0.000655748,5.54029e-22
930.626,-0.00117233,-9.813839999999999e-22
930.726,-0.000957709,-7.94355e-22
930.826,0.000979713,8.05144e-22
930.926,-0.000312379,-2.54362e-22
931.026,0.000334089,2.69543e-22
931.126,0.00011861,9.48167e-23
931.226,0.00119745,9.48456e-22
931.326,-0.00139235,-1.0927099999999999e-21
931.425,-0.000529157,-4.11475e-22
931.525,0.00033495,2.5807e-22
931.625,-0.000421602,-3.21857e-22
931.725,0.00130871,9.89928e-22
931.825,-0.0002056,-1.5409499999999999e-22
931.925,0.000985218,7.31646e-22
932.025,0.000119157,8.76784e-23
932.125,0.000986217,7.19038e-22
932.225,-0.000639762,-4.62173e-22
932.325,0.000119344,8.542670000000001e-23
932.425,0.000662137,4.69623e-22
932.525,-0.000206341,-1.4501e-22
932.624,-0.000532423,-3.70747e-22
932.724,0.00153285,1.05762e-21
932.824,0.00218624,1.49465e-21
932.924,-0.000642057,-4.3494e-22
933.024,-0.000751263,-5.04268e-22
933.124,-0.00118738,-7.89723e-22
933.224,0.00208177,1.3719299999999999e-21
933.324,0.00088331,5.76805e-22
933.424,0.00492068,3.1838899999999998e-21
933.524,-0.00151735,-9.7283e-22
933.624,1.09247e-05,6.94029e-24
933.724,-0.000207617,-1.30693e-22
933.824,0.00121357,7.56966e-22
933.923,-0.000645405,-3.989e-22
934.023,-0.00119297,-7.30605e-22
934.123,0.00274851,1.6679199999999999e-21
934.223,-0.000317723,-1.91051e-22
934.323,0.00187443,1.11685e-21
934.423,0.00220439,1.3014899999999999e-21
934.523,0.00198607,1.16191e-21
934.623,0.000779473,4.51864e-22
934.723,0.000889751,5.11097e-22
934.823,0.0010001,5.69255e-22
934.923,0.00199025,1.12254e-21
935.023,-0.000759105,-4.24255e-22
935.122,0.000671439,3.71847e-22
935.222,0.000341408,1.87354e-22
935.322,0.000892546,4.85349e-22
935.422,0.000562251,3.02963e-22
935.522,0.00078315,4.18157e-22
935.622,1.10391e-05,5.84066e-24
935.722,-0.00131398,-6.889e-22
935.822,-0.000209906,-1.0905099999999999e-22
935.922,0.00166914,8.59284e-22
936.022,0.00144879,7.390749999999999e-22
936.122,-9.95843e-05,-5.0340300000000004e-23
936.222,0.00410742,2.05748e-21
936.321,1.10802e-05,5.4999200000000004e-24
936.421,0.00134104,6.59622e-22
936.521,-0.000210683,-1.0269e-22
936.621,-0.000654592,-3.16164e-22
936.721,0.000344126,1.64704e-22
936.821,0.00178816,8.48088e-22
936.921,-0.00110012,-5.17038e-22
937.021,0.00134533,6.26554e-22
937.121,0.00290349,1.33998e-21
937.221,0.00190329,8.70431e-22
937.321,0.00190428,8.63002e-22
937.421,-0.000100276,-4.50331e-23
937.521,-0.000657745,-2.92714e-22
937.62,0.00157272,6.93572e-22
937.72,-0.000546835,-2.38974e-22
937.82,1.11689e-05,4.8368300000000006e-24
937.92,0.00135182,5.80131e-22
938.02,-0.00032417,-1.37859e-22
938.12,-0.000883562,-3.72356e-22
938.22,0.00191353,7.99129e-22
938.32,0.00191454,7.92326e-22
938.42,0.000907378,3.72125e-22
938.52,-0.000549211,-2.23204e-22
938.62,-0.000213073,-8.58128e-23
938.72,-0.00111084,-4.43344e-22
938.819,0.00124617,4.92866e-22
938.919,0.00102219,4.00636e-22
939.019,-0.000213537,-8.29383e-23
939.119,0.000910832,3.50581e-22
939.219,-0.000776321,-2.96114e-22
939.319,0.00147469,5.574239999999999e-22
939.419,0.00305238,1.14339e-21
939.519,0.000912844,3.38861e-22
939.619,0.00226646,8.33765e-22
939.719,0.000462568,1.68633e-22
939.819,0.00328491,1.18676e-21
939.919,0.000237188,8.491920000000001e-23
940.018,0.000350337,1.24301e-22
940.118,0.000576681,2.02768e-22
940.218,0.00114274,3.98188e-22
940.318,-0.000441514,-1.52462e-22
940.418,0.000917496,3.13978e-22
940.518,1.13364e-05,3.8445800000000004e-24
940.618,0.00035154,1.18148e-22
940.718,0.00148639,4.9507e-22
940.818,0.000351949,1.1617e-22
940.918,0.00307849,1.0070099999999999e-21
941.018,0.00160266,5.19544e-22
941.118,-0.00044355,-1.42497e-22
941.218,0.00319768,1.01809e-21
941.317,0.00263025,8.29909e-22
941.417,0.00137855,4.31064e-22
941.517,-0.00033059,-1.02447e-22
941.617,0.00331921,1.01937e-21
941.717,0.00389181,1.1845e-21
941.817,0.00263801,7.95703e-22
941.917,0.0022968,6.86577e-22
942.017,0.00104044,3.0823e-22
942.117,0.00412993,1.21253e-21
942.217,0.00287318,8.35998e-22
942.317,0.000355065,1.0238699999999999e-22
942.417,0.00276196,7.89313e-22
942.516,0.000699496,1.98113e-22
942.616,0.00115889,3.25288e-22
942.716,0.0019633,5.46147e-22
942.816,-0.000218268,-6.01744e-23
942.916,0.00587382,1.6048699999999999e-21
943.016,0.0025419,6.88301e-22
943.116,0.00196803,5.28145e-22
943.216,0.00196919,5.23735e-22
943.316,0.00323781,8.53449e-22
943.416,0.00220216,5.75279e-22
943.516,0.00104983,2.71801e-22
943.616,0.00197395,5.06495e-22
943.715,0.0016286,4.14151e-22
943.815,0.00324765,8.18504e-22
943.915,0.00324966,8.1170299999999995e-22
944.015,0.00591303,1.46379e-21
944.115,0.00325351,7.98234e-22
944.215,0.00452992,1.1014799999999999e-21
944.315,0.00267792,6.4535299999999995e-22
944.415,0.00233157,5.56878e-22
944.515,0.00360979,8.54487e-22
944.615,0.00198605,4.65939e-22
944.715,0.00675209,1.56997e-21
944.815,0.00501183,1.15495e-21
944.914,0.00385129,8.79609e-22
945.014,0.00443583,1.0041e-21
945.114,0.00199214,4.46928e-22
945.214,0.00455791,1.01345e-21
945.314,0.00456075,1.00506e-21
945.414,0.00269616,5.88876e-22
945.514,0.00258104,5.587199999999999e-22
945.614,0.00550423,1.18091e-21
945.714,0.00457216,9.72222e-22
945.814,0.00492606,1.03817e-21
945.914,0.0031729,6.62749e-22
946.014,0.00376068,7.78546e-22
946.113,0.00716267,1.46967e-21
946.213,0.00669778,1.36208e-21
946.313,0.00259386,5.22814e-22
946.413,0.0058839,1.17542e-21
946.513,0.00435986,8.6324e-22
946.613,0.0058913,1.15611e-21
946.713,0.00660099,1.2839e-21
946.813,0.00660514,1.27331e-21
946.913,0.00507772,9.701859999999999e-22
947.013,0.00673137,1.27475e-21
947.113,0.0048482,9.09988e-22
947.213,0.00886448,1.6490899999999999e-21
947.312,0.00426379,7.861809999999999e-22
947.412,0.0080484,1.4708699999999998e-21
947.512,0.00923609,1.67298e-21
947.612,0.00723026,1.2980599999999999e-21
947.712,0.00877414,1.5612999999999999e-21
947.812,0.00534364,9.42451e-22
947.912,0.007244,1.2663199999999999e-21
948.012,0.00819765,1.42035e-21
948.112,0.00677836,1.16405e-21
948.212,0.00713882,1.21512e-21
948.312,0.00952025,1.6061499999999999e-21
948.412,0.00655307,1.09579e-21
948.511,0.00762827,1.26432e-21
948.611,0.00751406,1.23439e-21
948.711,0.00787631,1.28247e-21
948.811,0.00883519,1.4259099999999999e-21
948.911,0.00836359,1.33788e-21
949.011,0.00884647,1.4026399999999999e-21
949.111,0.00562666,8.84256e-22
949.211,0.0113678,1.77074e-21
949.311,0.00778651,1.2022e-21
949.411,0.0115017,1.7601399999999998e-21
949.511,0.0113893,1.72758e-21
949.611,0.0092395,1.38914e-21
949.71,0.011284,1.68157e-21
949.81,0.0157309,2.32362e-21
949.91,0.012259,1.79483e-21
950.01,0.0102239,1.48369e-21
950.11,0.0133554,1.92108e-21
950.21,0.0124013,1.76814e-21
950.31,0.012409,1.75366e-21
950.41,0.010008,1.4019e-21
950.51,0.0135089,1.87567e-21
950.61,0.012311,1.69432e-21
950.71,0.0149726,2.04251e-21
950.81,0.0153441,2.0747799999999998e-21
950.909,0.0186151,2.49496e-21
951.009,0.017297,2.29793e-21
951.109,0.0152517,2.0084e-21
951.209,0.0159868,2.08672e-21
951.309,0.0178127,2.30463e-21
951.409,0.0147946,1.8973399999999998e-21
951.509,0.0180773,2.2979899999999998e-21
951.609,0.0165114,2.0805099999999998e-21
951.709,0.0170072,2.12419e-21
951.809,0.0201754,2.4977999999999997e-21
951.909,0.0204305,2.5072e-21
952.009,0.0192271,2.3388299999999998e-21
952.108,0.0202126,2.43716e-21
952.208,0.0198599,2.37364e-21
952.308,0.020116,2.38319e-21
952.408,0.021591,2.5355199999999997e-21
952.508,0.0223358,2.60002e-21
952.608,0.0244249,2.8182999999999997e-21
952.708,0.0213867,2.4461299999999998e-21
952.808,0.0226222,2.5648e-21
952.908,0.0250822,2.81882e-21
953.008,0.0253428,2.82319e-21
953.108,0.0269503,2.97601e-21
953.208,0.0274573,3.00548e-21
953.307,0.0271068,2.9411799999999997e-21
953.407,0.0254058,2.7325199999999998e-21
953.507,0.0281214,2.9981599999999997e-21
953.607,0.030473,3.22049e-21
953.707,0.0309838,3.2458699999999997e-21
953.807,0.0270677,2.8108499999999998e-21
953.907,0.0337299,3.47212e-21
954.007,0.0344902,3.51938e-21
954.107,0.0314316,3.17929e-21
954.207,0.0390953,3.91996e-21
954.307,0.03912,3.8882199999999996e-21
954.407,0.0380339,3.7473e-21
954.506,0.0406518,3.9703e-21
954.606,0.0419137,4.0578599999999995e-21
954.706,0.0404561,3.8826e-21
954.806,0.0450606,4.28681e-21
954.906,0.0471945,4.4507e-21
955.006,0.0446234,4.1715699999999996e-21
955.106,0.0458931,4.2529099999999996e-21
955.206,0.045674,4.19575e-21
955.306,0.0489313,4.45585e-21
955.406,0.0493351,4.4535199999999996e-21
955.506,0.0529718,4.7402e-21
955.606,0.0568618,5.04403e-21
955.705,0.0586406,5.15658e-21
955.805,0.0599254,5.2237299999999996e-21
955.905,0.059342,5.12791e-21
956.005,0.0641195,5.49258e-21
956.105,0.0640359,5.43775e-21
956.205,0.0664496,5.59369e-21
956.305,0.0676168,5.6424999999999994e-21
956.405,0.071163,5.88685e-21
956.505,0.076341,6.26035e-21
956.605,0.0750127,6.0980299999999996e-21
956.705,0.0798217,6.43265e-21
956.805,0.0836365,6.68159e-21
956.904,0.0885854,7.01556e-21
957.004,0.0941686,7.39304e-21
957.104,0.0915937,7.12853e-21
957.204,0.102969,7.94436e-21
957.304,0.102032,7.80383e-21
957.404,0.11129,8.43815e-21
957.504,0.120056,9.02395e-21
957.604,0.126184,9.402379999999999e-21
957.704,0.132698,9.80216e-21
957.804,0.138972,1.0176699999999999e-20
957.904,0.150054,1.0893099999999999e-20
958.004,0.158248,1.13885e-20
958.103,0.16228,1.1577599999999998e-20
958.203,0.174793,1.2362399999999999e-20
958.303,0.186816,1.3098499999999998e-20
958.403,0.19556,1.3593e-20
958.503,0.204443,1.40876e-20
958.603,0.211435,1.44434e-20
958.703,0.220214,1.49131e-20
958.803,0.233713,1.56906e-20
958.903,0.24278,1.6158499999999998e-20
959.003,0.254398,1.6785599999999997e-20
959.103,0.26234,1.7160099999999998e-20
959.202,0.266732,1.72968e-20
959.302,0.27827,1.7889299999999997e-20
959.402,0.284586,1.81374e-20
959.502,0.289633,1.8299799999999997e-20
959.602,0.295333,1.8498999999999998e-20
959.702,0.304111,1.8884599999999998e-20
959.802,0.308166,1.89714e-20
959.902,0.310436,1.8946399999999998e-20
960.002,0.314493,1.9028599999999998e-20
960.102,0.314325,1.88545e-20
960.202,0.31455,1.8705499999999997e-20
960.302,0.311179,1.8345699999999998e-20
960.401,0.309215,1.8072899999999998e-20
960.501,0.300177,1.73936e-20
960.601,0.295751,1.69897e-20
960.701,0.287583,1.6378299999999997e-20
960.801,0.281348,1.5885399999999998e-20
960.901,0.274456,1.53629e-20
961.001,0.262909,1.4589999999999998e-20
961.101,0.254702,1.4012999999999998e-20
961.201,0.244933,1.3359799999999999e-20
961.301,0.233081,1.2603999999999999e-20
961.401,0.224578,1.2039799999999998e-20
961.501,0.216061,1.14838e-20
961.6,0.208959,1.1010899999999998e-20
961.7,0.203791,1.06464e-20
961.8,0.194073,1.00517e-20
961.9,0.18655,9.57905e-21
962.0,0.17876,9.10032e-21
962.1,0.170829,8.62193e-21
962.2,0.162751,8.14377e-21
962.3,0.158439,7.86004e-21
962.4,0.150862,7.41997e-21
962.5,0.145883,7.11359e-21
962.6,0.141028,6.81787e-21
962.7,0.135643,6.5013499999999994e-21
962.799,0.129991,6.177099999999999e-21
962.899,0.129043,6.07951e-21
962.999,0.127958,5.97679e-21
963.099,0.122023,5.65078e-21
963.199,0.118706,5.4501199999999995e-21
963.299,0.115909,5.27614e-21
963.399,0.116782,5.2703999999999995e-21
963.499,0.110821,4.95859e-21
963.599,0.109984,4.87908e-21
963.699,0.109673,4.82369e-21
963.799,0.107909,4.70553e-21
963.898,0.104561,4.52055e-21
963.998,0.101738,4.36092e-21
964.098,0.105117,4.46726e-21
964.198,0.0989866,4.17081e-21
964.298,0.0991947,4.14389e-21
964.398,0.094636,3.91969e-21
964.498,0.0933812,3.83471e-21
964.598,0.0921277,3.75095e-21
964.698,0.0918003,3.70573e-21
964.798,0.0864287,3.45913e-21
964.898,0.084901,3.3690099999999997e-21
964.998,0.0857639,3.37423e-21
965.097,0.0773148,3.0158899999999997e-21
965.197,0.0761741,2.9460599999999998e-21
965.297,0.0770299,2.9537799999999998e-21
965.397,0.0772228,2.9359499999999998e-21
965.497,0.0766152,2.88803e-21
965.597,0.0724006,2.70592e-21
965.697,0.0723232,2.68002e-21
965.797,0.0725128,2.6641699999999998e-21
965.897,0.069758,2.54115e-21
965.997,0.0696781,2.51664e-21
966.097,0.0671849,2.40594e-21
966.196,0.0625406,2.22058e-21
966.296,0.0660805,2.32632e-21
966.396,0.062638,2.1863799999999997e-21
966.496,0.0620142,2.1462099999999998e-21
966.596,0.0621972,2.13425e-21
966.696,0.0599557,2.03986e-21
966.796,0.0600025,2.02411e-21
966.896,0.0578908,1.9362899999999998e-21
966.996,0.0571258,1.89448e-21
967.096,0.0586571,1.92875e-21
967.196,0.0536995,1.75075e-21
967.296,0.0540124,1.74601e-21
967.395,0.0535146,1.71524e-21
967.495,0.0517959,1.6460699999999998e-21
967.595,0.056449,1.7787399999999998e-21
967.695,0.0533708,1.66748e-21
967.795,0.0530052,1.64202e-21
967.895,0.0548148,1.68369e-21
967.995,0.0522737,1.5920399999999998e-21
968.095,0.052589,1.58807e-21
968.195,0.0518125,1.5513699999999999e-21
968.295,0.0532178,1.5799599999999999e-21
968.395,0.0498466,1.46735e-21
968.494,0.0485198,1.4162e-21
968.594,0.0536192,1.5517999999999998e-21
968.694,0.0501051,1.43783e-21
968.794,0.0506927,1.44239e-21
968.894,0.0523779,1.47773e-21
968.994,0.0528326,1.47796e-21
969.094,0.0517778,1.43621e-21
969.194,0.051819,1.4252099999999998e-21
969.294,0.0544732,1.48555e-21
969.394,0.0545183,1.4742199999999999e-21
969.494,0.0523594,1.4038799999999999e-21
969.594,0.0546087,1.4518299999999999e-21
969.693,0.0558959,1.4735e-21
969.793,0.0556645,1.45502e-21
969.893,0.0584728,1.51553e-21
969.993,0.0574149,1.47555e-21
970.093,0.0616158,1.57016e-21
970.193,0.0644361,1.62818e-21
970.293,0.0690635,1.73039e-21
970.393,0.0705068,1.75166e-21
970.493,0.0691746,1.70408e-21
970.593,0.0702056,1.71491e-21
970.693,0.0795846,1.92763e-21
970.792,0.0852176,2.04669e-21
970.892,0.0883516,2.10409e-21
970.992,0.095398,2.25277e-21
971.092,0.100921,2.36314e-21
971.192,0.104355,2.42298e-21
971.292,0.107795,2.4817899999999997e-21
971.392,0.11614,2.6514399999999997e-21
971.492,0.118899,2.6915799999999997e-21
971.592,0.12404,2.78437e-21
971.692,0.125824,2.80066e-21
971.792,0.127755,2.81974e-21
971.892,0.124351,2.7215499999999998e-21
971.991,0.122062,2.649e-21
972.091,0.119206,2.5653e-21
972.191,0.115645,2.4677699999999997e-21
972.291,0.113206,2.39543e-21
972.391,0.106671,2.23821e-21
972.491,0.101961,2.12143e-21
972.591,0.0978047,2.01788e-21
972.691,0.0922279,1.8868599999999997e-21
972.791,0.0903245,1.83242e-21
972.891,0.0895516,1.8015099999999998e-21
972.991,0.0829608,1.65493e-21
973.09,0.0793396,1.56943e-21
973.19,0.0747204,1.4656699999999999e-21
973.29,0.0752109,1.46293e-21
973.39,0.0724299,1.39703e-21
973.49,0.0699284,1.3374899999999999e-21
973.59,0.0631477,1.19768e-21
973.69,0.0713325,1.3415999999999999e-21
973.79,0.0628259,1.1717199999999999e-21
973.89,0.0640208,1.18401e-21
973.99,0.0645048,1.18298e-21
974.09,0.0612687,1.1142399999999999e-21
974.189,0.0583136,1.05163e-21
974.289,0.0595105,1.06424e-21
974.389,0.0591315,1.04862e-21
974.489,0.0593262,1.04328e-21
974.589,0.0549218,9.5776e-22
974.689,0.0552568,9.55554e-22
974.789,0.051849,8.89135e-22
974.889,0.0560733,9.53545e-22
974.989,0.0574201,9.68297e-22
975.089,0.0551602,9.22423e-22
975.189,0.0540522,8.96352e-22
975.289,0.0552561,9.08672e-22
975.388,0.0524095,8.54671e-22
975.488,0.0553524,8.95135e-22
975.588,0.0535157,8.58218e-22
975.688,0.0555942,8.84118e-22
975.788,0.0566594,8.93548e-22
975.888,0.054819,8.57321e-22
975.988,0.0557419,8.64493e-22
976.088,0.0550643,8.46871e-22
976.188,0.0596311,9.0947e-22
976.288,0.0566197,8.56352e-22
976.388,0.0549172,8.23688e-22
976.487,0.0587654,8.74072e-22
976.587,0.0556007,8.2012e-22
976.687,0.0571158,8.3545999999999995e-22
976.787,0.0565799,8.2073899999999995e-22
976.887,0.0572165,8.23072e-22
976.987,0.0569733,8.1276e-22
977.087,0.0577584,8.17111e-22
977.187,0.0547229,7.67735e-22
977.287,0.0574229,7.98922e-22
977.387,0.0583576,8.05182e-22
977.487,0.0609163,8.33506e-22
977.586,0.0625958,8.49376e-22
977.686,0.0608807,8.1924599999999995e-22
977.786,0.0649271,8.66445e-22
977.886,0.065133,8.61981e-22
977.986,0.0680076,8.92557e-22
978.086,0.0628811,8.18431e-22
978.186,0.0699121,9.02397e-22
978.286,0.0707173,9.05223e-22
978.386,0.0694447,8.81565e-22
978.486,0.0711463,8.95682e-22
978.586,0.0738912,9.22531e-22
978.685,0.0754481,9.34165e-22
978.785,0.0756676,9.29124e-22
978.885,0.0749912,9.13195e-22
978.985,0.0784971,9.47974e-22
979.085,0.0817096,9.78603e-22
979.185,0.0805851,9.5715e-22
979.285,0.0808077,9.51853e-22
979.385,0.0801331,9.36099e-22
979.485,0.0814095,9.43146e-22
979.585,0.0817839,9.3965e-22
979.685,0.0808049,9.20727e-22
979.785,0.0828354,9.36063e-22
979.884,0.085774,9.61262e-22
979.984,0.0820807,9.12272e-22
980.084,0.0833632,9.18873e-22
980.184,0.0838922,9.1707e-22
980.284,0.0871453,9.44765e-22
980.384,0.0819255,8.80846e-22
980.484,0.0862431,9.19615e-22
980.584,0.0834399,8.82384e-22
980.684,0.0882224,9.25263e-22
980.784,0.0845043,8.78959e-22
980.884,0.0859502,8.866279999999999e-22
980.983,0.0826799,8.45861e-22
981.083,0.0859556,8.72126e-22
981.183,0.0884747,8.90288e-22
981.283,0.0932882,9.30991e-22
981.383,0.0877204,8.68215e-22
981.483,0.090095,8.84375e-22
981.583,0.0944609,9.19597e-22
981.683,0.0927062,8.95085e-22
981.783,0.0907984,8.6945e-22
981.883,0.0965611,9.17024e-22
981.983,0.101409,9.55145e-22
982.082,0.0970408,9.06481e-22
982.182,0.0999008,9.25523e-22
982.282,0.100764,9.25842e-22
982.382,0.10147,9.24673e-22
982.482,0.100789,9.10919e-22
982.582,0.107834,9.66581e-22
982.682,0.104533,9.29292e-22
982.782,0.108031,9.52505e-22
982.882,0.107818,9.42821e-22
982.982,0.112876,9.78946e-22
983.082,0.114684,9.86467e-22
983.181,0.115719,9.87201e-22
983.281,0.115823,9.79983e-22
983.381,0.114839,9.63682e-22
983.481,0.11977,9.96819e-22
983.581,0.119878,9.89539e-22
983.681,0.124354,1.0180799999999999e-21
983.781,0.122749,9.96699e-22
983.881,0.122548,9.86909e-22
983.981,0.131571,1.05089e-21
984.081,0.127615,1.01095e-21
984.181,0.128828,1.0122e-21
984.28,0.127846,9.96267e-22
984.38,0.135969,1.05089e-21
984.48,0.132322,1.01433e-21
984.58,0.132281,1.00572e-21
984.68,0.135859,1.02448e-21
984.78,0.136613,1.02174e-21
984.88,0.137527,1.02016e-21
984.98,0.140015,1.0301299999999999e-21
985.08,0.141402,1.03183e-21
985.18,0.14501,1.04951e-21
985.28,0.146093,1.0487099999999999e-21
985.379,0.15034,1.07038e-21
985.479,0.148094,1.04578e-21
985.579,0.150129,1.0515e-21
985.679,0.151374,1.0515599999999999e-21
985.779,0.157713,1.0866599999999999e-21
985.879,0.158177,1.0809599999999999e-21
985.979,0.161981,1.09792e-21
986.079,0.170891,1.14887e-21
986.179,0.169288,1.1288099999999999e-21
986.279,0.171195,1.13222e-21
986.379,0.17838,1.17012e-21
986.478,0.182697,1.18868e-21
986.578,0.187984,1.21311e-21
986.678,0.194081,1.24225e-21
986.778,0.20051,1.2729499999999999e-21
986.878,0.207271,1.30516e-21
986.978,0.210509,1.31476e-21
987.078,0.216327,1.3400899999999999e-21
987.178,0.224408,1.3788399999999999e-21
987.278,0.23331,1.42187e-21
987.378,0.237228,1.43399e-21
987.478,0.239862,1.43813e-21
987.577,0.248963,1.48056e-21
987.677,0.25323,1.49369e-21
987.777,0.262197,1.53401e-21
987.877,0.26697,1.54924e-21
987.977,0.274182,1.5781699999999999e-21
988.077,0.275403,1.5723199999999999e-21
988.177,0.285073,1.61431e-21
988.277,0.291509,1.63735e-21
988.377,0.299747,1.66996e-21
988.477,0.30181,1.66781e-21
988.577,0.313495,1.71832e-21
988.676,0.317696,1.72722e-21
988.776,0.326313,1.7596799999999998e-21
988.876,0.333477,1.78373e-21
988.976,0.341307,1.81081e-21
989.076,0.350788,1.84603e-21
989.176,0.357664,1.86696e-21
989.276,0.370297,1.91724e-21
989.376,0.382292,1.96331e-21
989.476,0.386422,1.96845e-21
989.576,0.402404,2.03327e-21
989.676,0.413476,2.0723e-21
989.775,0.426051,2.11804e-21
989.875,0.441127,2.17524e-21
989.975,0.456887,2.23473e-21
990.075,0.471852,2.28926e-21
990.175,0.487815,2.34757e-21
990.275,0.500997,2.39151e-21
990.375,0.51985,2.46145e-21
990.475,0.540566,2.53885e-21
990.575,0.553186,2.57713e-21
990.675,0.577793,2.67002e-21
990.775,0.594129,2.72333e-21
990.874,0.619318,2.81586e-21
990.974,0.642387,2.89717e-21
991.074,0.661333,2.95854e-21
991.174,0.676636,3.0025699999999997e-21
991.274,0.702837,3.09367e-21
991.374,0.722223,3.1533599999999998e-21
991.474,0.750352,3.24976e-21
991.574,0.767807,3.2985399999999997e-21
991.674,0.79553,3.3900799999999995e-21
991.774,0.812893,3.4361599999999996e-21
991.874,0.828608,3.47436e-21
991.973,0.845865,3.51814e-21
992.073,0.861981,3.55629e-21
992.173,0.86936,3.55785e-21
992.273,0.870514,3.5338799999999996e-21
992.373,0.875891,3.52709e-21
992.473,0.882122,3.5235899999999995e-21
992.573,0.879234,3.48379e-21
992.673,0.872952,3.43107e-21
992.773,0.873808,3.40681e-21
992.873,0.867881,3.3564899999999998e-21
992.972,0.863777,3.3137599999999998e-21
993.072,0.854395,3.25142e-21
993.172,0.848944,3.20471e-21
993.272,0.853017,3.19421e-21
993.372,0.85127,3.16206e-21
993.472,0.854296,3.1478199999999997e-21
993.572,0.860437,3.14498e-21
993.672,0.859747,3.1172299999999998e-21
993.772,0.866388,3.11609e-21
993.872,0.875775,3.1245799999999997e-21
993.972,0.885904,3.1353599999999998e-21
994.071,0.901202,3.16391e-21
994.171,0.91189,3.1757599999999997e-21
994.271,0.930511,3.2146199999999998e-21
994.371,0.949302,3.25325e-21
994.471,0.95745,3.25487e-21
994.571,0.969271,3.2686499999999998e-21
994.671,0.981462,3.28324e-21
994.771,0.989874,3.2848599999999998e-21
994.871,0.999862,3.29143e-21
994.971,1.0,3.26552e-21
995.071,0.992508,3.2151099999999997e-21
995.17,0.979106,3.14631e-21
995.27,0.961506,3.06503e-21
995.37,0.936569,2.96165e-21
995.47,0.904448,2.8371999999999998e-21
995.57,0.873657,2.7186999999999998e-21
995.67,0.838965,2.58987e-21
995.77,0.799839,2.44935e-21
995.87,0.75819,2.30325e-21
995.97,0.732545,2.2075599999999997e-21
996.07,0.698443,2.08798e-21
996.17,0.661146,1.96069e-21
996.269,0.632543,1.86089e-21
996.369,0.601748,1.7561599999999997e-21
996.469,0.568779,1.64669e-21
996.569,0.544742,1.56451e-21
996.669,0.530694,1.512e-21
996.769,0.509013,1.43866e-21
996.869,0.495056,1.38806e-21
996.969,0.470134,1.3076699999999999e-21
997.069,0.453827,1.2522499999999999e-21
997.169,0.44597,1.2207599999999999e-21
997.268,0.426923,1.15931e-21
997.368,0.416202,1.12119e-21
997.468,0.407938,1.09017e-21
997.568,0.399128,1.0581399999999999e-21
997.668,0.388515,1.0218e-21
997.768,0.382856,9.98899e-22
997.868,0.368622,9.54106e-22
997.968,0.360444,9.25513e-22
998.068,0.355646,9.05929e-22
998.168,0.346363,8.75266e-22
998.268,0.339211,8.50375e-22
998.367,0.334913,8.32924e-22
998.467,0.332941,8.21436e-22
998.567,0.323234,7.91149e-22
998.667,0.316565,7.6867e-22
998.767,0.312764,7.53408e-22
998.867,0.312022,7.45649e-22
998.967,0.312541,7.40959e-22
999.067,0.301856,7.0994399999999995e-22
999.167,0.300737,7.01697e-22
999.267,0.295449,6.83889e-22
999.367,0.297222,6.82534e-22
999.466,0.293734,6.69173e-22
999.566,0.293885,6.64207e-22
999.666,0.288761,6.4745e-22
999.766,0.285434,6.34917e-22
999.866,0.290853,6.41842e-22
999.966,0.285696,6.2546599999999995e-22
1000.07,0.28272,6.14047e-22
1000.17,0.281934,6.07488e-22
1000.27,0.276201,5.9042099999999995e-22
1000.37,0.274672,5.82504e-22
1000.47,0.271304,5.7080599999999995e-22
1000.57,0.26701,5.57325e-22
1000.67,0.266754,5.52384e-22
1000.77,0.26706,5.48643e-22
1000.87,0.263864,5.37788e-22
1000.97,0.263418,5.32634e-22
1001.06,0.263342,5.28269e-22
1001.16,0.261045,5.1952199999999995e-22
1001.26,0.25615,5.05751e-22
1001.36,0.255137,4.9977099999999995e-22
1001.46,0.253566,4.92769e-22
1001.56,0.254221,4.90139e-22
1001.66,0.261389,4.99979e-22
1001.76,0.258899,4.91306e-22
1001.86,0.25603,4.82026e-22
1001.96,0.254264,4.74923e-22
1002.06,0.253428,4.69627e-22
1002.16,0.250533,4.60599e-22
1002.26,0.248942,4.54064e-22
1002.36,0.255234,4.61869e-22
1002.46,0.252905,4.54046e-22
1002.56,0.254506,4.53319e-22
1002.66,0.249902,4.41609e-22
1002.76,0.252257,4.4226e-22
1002.86,0.248771,4.32712e-22
1002.96,0.249253,4.30136e-22
1003.06,0.247846,4.24339e-22
1003.16,0.246992,4.19548e-22
1003.26,0.247273,4.16719e-22
1003.36,0.241296,4.03446e-22
1003.46,0.246509,4.08919e-22
1003.56,0.246421,4.05557e-22
1003.66,0.249188,4.06885e-22
1003.76,0.245091,3.97048e-22
1003.86,0.245372,3.94379e-22
1003.96,0.246036,3.92338e-22
1004.06,0.251291,3.97568e-22
1004.16,0.247187,3.88003e-22
1004.26,0.243266,3.78848e-22
1004.36,0.247768,3.8283e-22
1004.46,0.251129,3.84975e-22
1004.56,0.25143,3.82411e-22
1004.66,0.249228,3.76087e-22
1004.76,0.248746,3.7241399999999997e-22
1004.86,0.254054,3.7737599999999997e-22
1004.96,0.25436,3.74867e-22
1005.06,0.251571,3.67849e-22
1005.16,0.252832,3.66795e-22
1005.26,0.260885,3.7551e-22
1005.36,0.252075,3.59985e-22
1005.46,0.25588,3.62556e-22
1005.56,0.262798,3.6944e-22
1005.66,0.266224,3.71325e-22
1005.76,0.263035,3.64004e-22
1005.86,0.267654,3.67496e-22
1005.96,0.266807,3.63465e-22
1006.06,0.278099,3.7588299999999998e-22
1006.16,0.278819,3.73907e-22
1006.26,0.277578,3.69331e-22
1006.36,0.281259,3.71301e-22
1006.46,0.287114,3.76066e-22
1006.56,0.289043,3.75633e-22
1006.66,0.295514,3.8103999999999998e-22
1006.76,0.294482,3.76742e-22
1006.86,0.30373,3.85538e-22
1006.96,0.308064,3.87985e-22
1007.06,0.312806,3.90879e-22
1007.16,0.312995,3.88061e-22
1007.26,0.322324,3.96508e-22
1007.36,0.318546,3.88802e-22
1007.46,0.327707,3.96861e-22
1007.56,0.331904,3.98808e-22
1007.66,0.336511,4.01189e-22
1007.76,0.343529,4.06361e-22
1007.86,0.342957,4.02521e-22
1007.96,0.347394,4.04551e-22
1008.06,0.353248,4.08161e-22
1008.16,0.353691,4.05487e-22
1008.26,0.353933,4.02604e-22
1008.36,0.359028,4.05218e-22
1008.46,0.361916,4.05296e-22
1008.56,0.358938,3.98832e-22
1008.66,0.360402,3.97341e-22
1008.76,0.363692,3.97847e-22
1008.86,0.364152,3.9525e-22
1008.96,0.358133,3.85693e-22
1009.06,0.35779,3.82326e-22
1009.16,0.358448,3.8005e-22
1009.26,0.361553,3.80361e-22
1009.36,0.346097,3.61271e-22
1009.46,0.348172,3.60612e-22
1009.56,0.356407,3.66272e-22
1009.66,0.350323,3.57223e-22
1009.76,0.346069,3.50145e-22
1009.86,0.344885,3.46237e-22
1009.96,0.341626,3.4030099999999998e-22
1010.06,0.336093,3.32191e-22
1010.16,0.332401,3.25992e-22
1010.26,0.328287,3.19459e-22
1010.36,0.330379,3.19e-22
1010.46,0.320884,3.0743e-22
1010.56,0.315288,2.99726e-22
1010.66,0.319848,3.01702e-22
1010.76,0.315497,2.95291e-22
1010.86,0.31717,2.94556e-22
1010.96,0.313414,2.8881299999999998e-22
1011.06,0.30485,2.78745e-22
1011.16,0.306307,2.77907e-22
1011.26,0.310695,2.79706e-22
1011.36,0.29958,2.67611e-22
1011.45,0.307732,2.72766e-22
1011.55,0.30584,2.6899e-22
1011.65,0.308148,2.68923e-22
1011.75,0.302867,2.6227e-22
1011.85,0.305796,2.62758e-22
1011.95,0.307465,2.62149e-22
1012.05,0.308294,2.60823e-22
1012.15,0.307656,2.58272e-22
1012.25,0.307018,2.55744e-22
1012.35,0.311882,2.57789e-22
1012.45,0.313571,2.57183e-22
1012.55,0.313136,2.54842e-22
1012.65,0.31675,2.55792e-22
1012.75,0.322095,2.58101e-22
1012.85,0.325746,2.5901099999999998e-22
1012.95,0.323826,2.55498e-22
1013.05,0.337546,2.64268e-22
1013.15,0.330058,2.56412e-22
1013.25,0.333938,2.57426e-22
1013.35,0.340427,2.60404e-22
1013.45,0.343918,2.61046e-22
1013.55,0.346538,2.61008e-22
1013.65,0.342252,2.55793e-22
1013.75,0.348338,2.58336e-22
1013.85,0.355308,2.61475e-22
1013.95,0.355355,2.59495e-22
1014.05,0.354099,2.56587e-22
1014.15,0.360235,2.59024e-22
1014.25,0.362249,2.58467e-22
1014.35,0.362087,2.56363e-22
1014.45,0.367822,2.5842e-22
1014.55,0.370511,2.58307e-22
1014.65,0.369922,2.55913e-22
1014.75,0.370647,2.54443e-22
1014.85,0.370716,2.52534e-22
1014.95,0.378023,2.55532e-22
1015.05,0.380725,2.55381e-22
1015.15,0.388083,2.58317e-22
1015.25,0.385306,2.54498e-22
1015.35,0.391365,2.56515e-22
1015.45,0.397662,2.5864e-22
1015.55,0.400872,2.58727e-22
1015.65,0.401871,2.57381e-22
1015.75,0.404187,2.56878e-22
1015.85,0.406731,2.56512e-22
1015.95,0.415099,2.59781e-22
1016.05,0.410096,2.54682e-22
1016.15,0.416927,2.56939e-22
1016.25,0.417957,2.55599e-22
1016.35,0.429728,2.60783e-22
1016.45,0.436817,2.63054e-22
1016.55,0.43653,2.60867e-22
1016.65,0.439394,2.60567e-22
1016.75,0.445625,2.62238e-22
1016.85,0.451195,2.63483e-22
1016.95,0.459268,2.66145e-22
1017.05,0.459893,2.6446699999999997e-22
1017.15,0.463716,2.64625e-22
1017.25,0.474359,2.6862699999999997e-22
1017.35,0.480461,2.70002e-22
1017.45,0.487718,2.71984e-22
1017.55,0.498642,2.7594999999999997e-22
1017.65,0.495446,2.72086e-22
1017.75,0.509836,2.77848e-22
1017.85,0.522896,2.82788e-22
1017.95,0.525909,2.82245e-22
1018.05,0.535814,2.85364e-22
1018.15,0.543906,2.87462e-22
1018.25,0.552941,2.90006e-22
1018.35,0.566841,2.95026e-22
1018.45,0.566704,2.92704e-22
1018.55,0.577196,2.95848e-22
1018.65,0.575918,2.92941e-22
1018.75,0.585061,2.95322e-22
1018.85,0.596087,2.98593e-22
1018.95,0.602928,2.99717e-22
1019.05,0.592808,2.9244e-22
1019.15,0.596666,2.921e-22
1019.25,0.593537,2.88355e-22
1019.35,0.598579,2.88589e-22
1019.45,0.588422,2.81531e-22
1019.55,0.58922,2.79766e-22
1019.65,0.583686,2.75028e-22
1019.75,0.577934,2.70245e-22
1019.85,0.575927,2.67257e-22
1019.95,0.569175,2.62115e-22
1020.05,0.556979,2.54547e-22
1020.15,0.549471,2.49206e-22
1020.25,0.53272,2.39771e-22
1020.35,0.52682,2.3531299999999997e-22
1020.45,0.515211,2.28378e-22
1020.55,0.499055,2.19536e-22
1020.65,0.48571,2.12042e-22
1020.75,0.473517,2.05148e-22
1020.85,0.457714,1.96796e-22
1020.95,0.45142,1.92616e-22
1021.05,0.437935,1.85443e-22
1021.15,0.421299,1.77045e-22
1021.25,0.405096,1.68944e-22
1021.35,0.402756,1.66693e-22
1021.45,0.379729,1.55971e-22
1021.54,0.371108,1.51274e-22
1021.64,0.359328,1.45361e-22
1021.74,0.34341,1.37869e-22
1021.84,0.332042,1.32294e-22
1021.94,0.324498,1.28309e-22
1022.04,0.317663,1.24654e-22
1022.14,0.305483,1.18967e-22
1022.24,0.295944,1.1437899999999999e-22
1022.34,0.290989,1.11612e-22
1022.44,0.278949,1.06184e-22
1022.54,0.278123,1.05068e-22
1022.64,0.258956,9.708740000000001e-23
1022.74,0.253434,9.4298e-23
1022.84,0.249121,9.19921e-23
1022.94,0.228102,8.359350000000001e-23
1023.04,0.23333,8.486300000000001e-23
1023.14,0.225539,8.14091e-23
1023.24,0.216246,7.746480000000001e-23
1023.34,0.215802,7.67216e-23
1023.44,0.209177,7.38044e-23
1023.54,0.202039,7.074720000000001e-23
1023.64,0.200086,6.95344e-23
1023.74,0.194653,6.71355e-23
1023.84,0.186719,6.39128e-23
1023.94,0.184489,6.26728e-23
1024.04,0.177017,5.96808e-23
1024.14,0.174517,5.83941e-23
1024.24,0.16826,5.587590000000001e-23
1024.34,0.168244,5.54492e-23
1024.44,0.163216,5.33862e-23
1024.54,0.16018,5.1998400000000004e-23
1024.64,0.162667,5.2407700000000004e-23
1024.74,0.149301,4.7739e-23
1024.84,0.144974,4.6006000000000003e-23
1024.94,0.143915,4.5326100000000003e-23
1025.04,0.143865,4.4969e-23
1025.14,0.143308,4.44578e-23
1025.24,0.135145,4.16098e-23
1025.34,0.12645,3.86397e-23
1025.44,0.129426,3.92515e-23
1025.54,0.13241,3.98543e-23
1025.64,0.129539,3.86967e-23
1025.74,0.12768,3.78547e-23
1025.84,0.124666,3.66831e-23
1025.94,0.122731,3.5842400000000004e-23
1026.04,0.120958,3.5059e-23
1026.14,0.119115,3.4265400000000003e-23
1026.24,0.11701,3.3407e-23
1026.34,0.115144,3.26271e-23
1026.44,0.113659,3.19644e-23
1026.54,0.112214,3.13213e-23
1026.64,0.110301,3.05561e-23
1026.74,0.108777,2.99077e-23
1026.84,0.107028,2.9206000000000004e-23
1026.94,0.105144,2.84766e-23
1027.04,0.103813,2.79054e-23
1027.14,0.102479,2.73403e-23
1027.24,0.101285,2.6819000000000004e-23
1027.34,0.0997865,2.6224200000000002e-23
1027.44,0.0986239,2.5724300000000002e-23
1027.54,0.0975888,2.52636e-23
1027.64,0.0965245,2.48009e-23
1027.74,0.0957724,2.4423300000000002e-23
1027.84,0.0945839,2.3939600000000002e-23
1027.94,0.0934578,2.34775e-23
1028.04,0.0922624,2.30037e-23
1028.14,0.0910845,2.254e-23
1028.24,0.0902474,2.21658e-23
1028.34,0.0892144,2.17481e-23
1028.44,0.0883774,2.13829e-23
1028.54,0.0870861,2.09129e-23
1028.64,0.0865896,2.06382e-23
1028.74,0.0851851,2.01517e-23
1028.84,0.0841636,1.97612e-23
1028.94,0.0830187,1.93467e-23
1029.04,0.0822855,1.9032600000000002e-23
1029.14,0.0811209,1.86231e-23
1029.24,0.080141,1.82607e-23
1029.34,0.0795347,1.7987300000000002e-23
1029.44,0.0781722,1.7547200000000002e-23
1029.54,0.0771564,1.71899e-23
1029.64,0.0761376,1.68363e-23
1029.74,0.0752645,1.65191e-23
1029.84,0.0748766,1.63114e-23
1029.94,0.0739854,1.5997e-23
1030.04,0.0730643,1.56801e-23
1030.14,0.07244,1.54302e-23
1030.24,0.0713637,1.50877e-23
1030.34,0.0708851,1.4874800000000002e-23
1030.44,0.0705007,1.4683900000000002e-23
1030.54,0.0697042,1.44099e-23
1030.64,0.0684389,1.40429e-23
1030.74,0.0678567,1.3819800000000002e-23
1030.84,0.0673139,1.36072e-23
1030.94,0.0669032,1.3423500000000002e-23
1031.04,0.0659669,1.31372e-23
1031.14,0.0656261,1.29721e-23
1031.24,0.0654781,1.28465e-23
1031.34,0.0647196,1.2603300000000001e-23
1031.43,0.0642504,1.2418900000000001e-23
1031.53,0.063877,1.22549e-23
1031.63,0.0635721,1.21058e-23
1031.73,0.0636988,1.20398e-23
1031.83,0.0631971,1.1856200000000001e-23
1031.93,0.062508,1.16398e-23
1032.03,0.0615226,1.13713e-23
1032.13,0.0603836,1.1077900000000001e-23
1032.23,0.0599158,1.0910500000000001e-23
1032.33,0.0591931,1.06988e-23
1032.43,0.0581156,1.04261e-23
1032.53,0.0576949,1.0273900000000001e-23
1032.63,0.0571032,1.00931e-23
1032.73,0.0569383,9.98931e-24
1032.83,0.0563755,9.817250000000001e-24
1032.93,0.0559673,9.67391e-24
1033.03,0.055629,9.54417e-24
1033.13,0.0551008,9.38349e-24
1033.23,0.0544567,9.205100000000001e-24
1033.33,0.0539251,9.04772e-24
1033.43,0.0539933,8.99208e-24
1033.53,0.053807,8.8947e-24
1033.63,0.0529736,8.69211e-24
1033.73,0.052091,8.48402e-24
1033.83,0.0518974,8.389950000000001e-24
1033.93,0.0515589,8.273560000000001e-24
1034.03,0.0519711,8.27801e-24
1034.13,0.0521239,8.240960000000001e-24
1034.23,0.0516247,8.101680000000001e-24
1034.33,0.0514725,8.01808e-24
1034.43,0.0512325,7.92171e-24
1034.53,0.0511812,7.8553e-24
1034.63,0.0509108,7.756070000000001e-24
1034.73,0.050172,7.587050000000001e-24
1034.83,0.0498699,7.485680000000001e-24
1034.93,0.0494936,7.37434e-24
1035.03,0.0492483,7.28362e-24
1035.13,0.0487228,7.15271e-24
1035.23,0.0483429,7.04457e-24
1035.33,0.0483717,6.99676e-24
1035.43,0.0475584,6.82839e-24
1035.53,0.0472046,6.727600000000001e-24
1035.63,0.0472794,6.68857e-24
1035.73,0.0465646,6.5388900000000006e-24
1035.83,0.0458624,6.3928300000000006e-24
1035.93,0.0458163,6.3393400000000006e-24
1036.03,0.045263,6.21664e-24
1036.13,0.0447647,6.1029100000000006e-24
1036.23,0.0447585,6.057130000000001e-24
1036.33,0.0445575,5.9855300000000006e-24
1036.43,0.0443109,5.9085800000000005e-24
1036.53,0.0442139,5.8522500000000004e-24
1036.63,0.0443121,5.8220900000000004e-24
1036.73,0.0444589,5.7984100000000006e-24
1036.83,0.044123,5.71226e-24
1036.93,0.0438738,5.6382300000000004e-24
1037.03,0.0434572,5.54362e-24
1037.13,0.0433852,5.49376e-24
1037.23,0.0428725,5.3889400000000004e-24
1037.33,0.0425286,5.306420000000001e-24
1037.43,0.0428998,5.31341e-24
1037.53,0.0426463,5.24322e-24
1037.63,0.0422851,5.16062e-24
1037.73,0.0421217,5.10294e-24
1037.83,0.0421879,5.0734400000000006e-24
1037.93,0.0420517,5.0199500000000006e-24
1038.03,0.0418998,4.9651000000000005e-24
1038.13,0.0419659,4.93645e-24
1038.23,0.0416465,4.86295e-24
1038.33,0.0415396,4.81489e-24
1038.43,0.0413086,4.753000000000001e-24
1038.53,0.0407696,4.6566000000000006e-24
1038.63,0.0404929,4.5910900000000004e-24
1038.73,0.0402591,4.5311400000000004e-24
1038.83,0.0402583,4.4978500000000005e-24
1038.93,0.0402574,4.4648000000000006e-24
1039.03,0.0402566,4.43201e-24
1039.13,0.0404122,4.41656e-24
1039.23,0.0405526,4.39946e-24
1039.33,0.0404894,4.3604600000000005e-24
1039.43,0.0400331,4.2797700000000006e-24
1039.53,0.0398273,4.22661e-24
1039.63,0.039873,4.20051e-24
1039.73,0.0400295,4.1861500000000006e-24
1039.83,0.0393798,4.088100000000001e-24
1039.93,0.0390767,4.0269700000000005e-24
1040.03,0.0390898,3.99888e-24
1040.13,0.0390236,3.96293e-24
1040.23,0.0390367,3.9353e-24
1040.33,0.0384893,3.85177e-24
1040.43,0.0383712,3.8119100000000006e-24
1040.53,0.0381915,3.7663500000000005e-24
1040.63,0.0382514,3.74472e-24
1040.73,0.0378438,3.6777700000000004e-24
1040.83,0.0375634,3.62388e-24
1040.93,0.0371239,3.555360000000001e-24
1041.02,0.0364737,3.4676e-24
1041.12,0.0359802,3.3957300000000004e-24
1041.22,0.0358568,3.35941e-24
1041.32,0.0361538,3.36255e-24
1041.42,0.0360628,3.3296300000000005e-24
1041.52,0.0356007,3.2630100000000002e-24
1041.62,0.0352672,3.2088900000000004e-24
1041.72,0.0350603,3.1668300000000002e-24
1041.82,0.0355052,3.18366e-24
1041.92,0.0351838,3.1318700000000002e-24
1042.02,0.0345833,3.056e-24
1042.12,0.0342594,3.00534e-24
1042.22,0.0337049,2.9351800000000003e-24
1042.32,0.034184,2.9552400000000002e-24
1042.42,0.0341873,2.9340200000000004e-24
1042.52,0.0340257,2.8989200000000002e-24
1042.62,0.0335003,2.8334100000000004e-24
1042.72,0.0333537,2.8005000000000002e-24
1042.82,0.033306,2.7761600000000003e-24
1042.92,0.0331918,2.74654e-24
1043.02,0.0334428,2.7472000000000003e-24
1043.12,0.0335281,2.7342e-24
1043.22,0.0334304,2.7064300000000004e-24
