Repository: hirokitanaka-ikz/fluorescence_ray_tracing

## Description
- All the parameters for simulation are written in 'params.yaml'.
- The simulation requires spectroscopic data of the laser-cooling medium. The spectroscopic data need to be in the directory "spectra" in CSV format. The first column is wavelength in nm, the second column is the normalized fluorescence intensity, and the third column is the absorption cross section in cm^2.
- The file name of the spectroscopic data needs to be named as '{crystal name}\_{temperature}K.csv' for isotropic crystals. For uniaxial crystals, two files for two polarizations are needed and they should be named as '{crystal name}\_{"sigma" or "pi"}\_{temperature}K.csv'.

File: spectra/YbYLF_pi_190K.csv
wavelength_nm,If,abs_xs
914.938,0.000968846,1.62608e-21
915.088,-0.000693785,-1.1496899999999999e-21
915.238,0.000114114,1.86709e-22
915.388,0.000114179,1.84453e-22
915.538,0.000542644,8.65542e-22
915.688,0.000114314,1.80031e-22
915.838,-0.000171564,-2.6678e-22
915.988,-0.000410088,-6.29628e-22
916.137,-0.000314901,-4.77379e-22
916.287,-0.00026735,-4.00178e-22
916.437,-0.00041081,-6.07156e-22
916.587,-0.00117579,-1.71584e-21
916.737,-0.000793902,-1.1439399999999999e-21
916.887,0.000258416,3.6766e-22
917.037,-7.66112e-05,-1.07625e-22
917.187,-0.000268313,-3.7218299999999998e-22
917.337,-2.87636e-05,-3.93963e-23
917.486,0.000498889,6.74705e-22
917.636,0.00174721,2.33322e-21
917.786,0.000499497,6.58636e-22
917.936,-0.000845835,-1.10129e-21
918.086,0.00107716,1.38486e-21
918.236,-0.000702516,-8.91841e-22
918.386,-0.000414064,-5.19049e-22
918.536,-0.000173432,-2.14675e-22
918.685,0.00103164,1.26094e-21
918.835,0.00030872,3.72603e-22
918.985,-0.00138045,-1.6452e-21
919.135,-0.00123645,-1.4551e-21
919.285,0.000309313,3.59448e-22
919.435,-7.73739e-05,-8.87882e-23
919.585,0.00113233,1.2831e-21
919.735,0.000794119,8.88582e-22
919.885,-0.000416699,-4.60429e-22
920.034,-0.000756345,-8.25258e-22
920.184,-0.00133899,-1.44271e-21
920.334,-0.00133986,-1.42559e-21
920.484,-0.00124358,-1.3066e-21
920.634,-2.91638e-05,-3.0258900000000003e-23
920.784,0.000603143,6.17971e-22
920.934,-2.92018e-05,-2.9546e-23
921.084,-0.000808456,-8.0777199999999995e-22
921.233,-0.000565308,-5.57779e-22
921.383,0.000409634,3.99135e-22
921.533,0.000458721,4.41388e-22
921.683,-0.000273457,-2.59843e-22
921.833,0.00138772,1.30219e-21
921.983,0.00104637,9.69643e-22
922.133,0.000508834,4.65651e-22
922.283,0.000558152,5.04422e-22
922.433,-0.000274367,-2.44869e-22
922.582,0.000264745,2.3334e-22
922.732,-0.000421921,-3.67245e-22
922.882,-0.000814938,-7.00511e-22
923.032,-0.000962871,-8.173809999999999e-22
923.182,-0.00032446,-2.72011e-22
923.332,1.96803e-05,1.6294000000000002e-23
923.482,0.00134881,1.10285e-21
923.632,-0.000866982,-7.00087e-22
923.781,0.000956311,7.6263499999999995e-22
923.931,0.000661013,5.20601e-22
924.081,0.000365287,2.8412499999999997e-22
924.231,0.000167953,1.29016e-22
924.381,0.00011864,9.00054e-23
924.531,1.97892e-05,1.4827e-23
924.681,-0.000475212,-3.5164e-22
924.831,0.00120867,8.83297e-22
924.981,0.000812962,5.86759e-22
925.13,-0.000873086,-6.22356e-22
925.28,-0.00112191,-7.8982899999999995e-22
925.43,-0.000874309,-6.0790599999999995e-22
925.58,-0.00127263,-8.73918e-22
925.73,-0.00117407,-7.9627299999999995e-22
925.88,-0.000328575,-2.20092e-22
926.03,0.000418486,2.76856e-22
926.18,0.000468652,3.06216e-22
926.329,-0.000179605,-1.15905e-22
926.479,-0.000179738,-1.1456e-22
926.629,-0.000279805,-1.7614e-22
926.779,0.000920012,5.7201599999999995e-22
926.929,0.00102074,6.26824e-22
927.079,-0.000681,-4.13039e-22
927.229,0.00147326,8.82554e-22
927.379,0.000972865,5.75616e-22
927.529,0.000471747,2.75683e-22
927.678,-0.000180798,-1.0435599999999999e-22
927.828,-0.000180933,-1.03149e-22
927.978,0.000422498,2.37903e-22
928.128,0.00183219,1.019e-21
928.278,0.000624617,3.43121e-22
928.428,-0.00129049,-7.00198e-22
928.578,-0.000534744,-2.8658e-22
928.728,0.00219105,1.15981e-21
928.877,0.00188963,9.87982e-22
929.027,-0.000586533,-3.02902e-22
929.177,0.000880465,4.49121e-22
929.327,0.000931747,4.69453e-22
929.477,-0.00129738,-6.4566099999999995e-22
929.627,0.00047675,2.34355e-22
929.777,-3.04518e-05,-1.47858e-23
929.927,-3.04747e-05,-1.4615700000000002e-23
930.077,-0.00058965,-2.79336e-22
930.226,-3.05213e-05,-1.4282e-23
930.376,0.000682214,3.15327e-22
930.526,0.000377025,1.72135e-22
930.676,0.0021619,9.74971e-22
930.826,2.04133e-05,9.09345e-24
930.976,-0.000847677,-3.73e-22
931.126,7.15466e-05,3.1098e-23
931.276,-0.000132966,-5.70886e-23
931.425,7.16568e-05,3.03902e-23
931.575,0.00181326,7.59637e-22
931.725,0.001097,4.53963e-22
931.875,-0.000492483,-2.01317e-22
932.025,0.00263882,1.06555e-21
932.175,0.00151054,6.02521e-22
932.325,-0.000287952,-1.13459e-22
932.475,2.05863e-05,8.012630000000001e-24
932.624,0.000999059,3.84123e-22
932.774,-0.00085552,-3.2493199999999997e-22
932.924,-0.000185674,-6.96623e-23
933.074,0.000588419,2.18083e-22
933.224,0.000537221,1.96687e-22
933.374,0.00343272,1.2415099999999999e-21
933.524,0.0028145,1.00556e-21
933.674,0.000538469,1.90047e-22
933.824,0.0031298,1.0912199999999999e-21
933.973,0.000487481,1.679e-22
934.123,-0.000446331,-1.51862e-22
934.273,0.00360453,1.21155e-21
934.423,0.00168411,5.59199e-22
934.573,0.00126927,4.16347e-22
934.723,0.00184297,5.97206e-22
934.873,0.00330323,1.05743e-21
935.023,0.00142868,4.5181299999999995e-22
935.172,-8.34895e-05,-2.60836e-23
935.322,0.00200545,6.18957e-22
935.472,0.00420213,1.28125e-21
935.622,0.002427,7.31056e-22
935.772,0.00216717,6.449e-22
935.922,0.00169742,4.99009e-22
936.072,0.00358622,1.0415499999999999e-21
936.222,0.000808066,2.31853e-22
936.371,0.00170146,4.82295e-22
936.521,0.00133488,3.73819e-22
936.671,0.00180938,5.00584e-22
936.821,0.000810645,2.21569e-22
936.971,0.00270782,7.3118799999999995e-22
937.121,0.00271003,7.22967e-22
937.271,0.00271215,7.14814e-22
937.421,0.00234468,6.1052299999999995e-22
937.57,0.00319219,8.21194e-22
937.72,0.000814534,2.07018e-22
937.87,0.00219154,5.502889999999999e-22
938.02,0.00113376,2.81259e-22
938.17,0.00182397,4.47043e-22
938.32,0.00113557,2.74975e-22
938.47,0.00214554,5.13294e-22
938.62,0.00156265,3.69355e-22
938.77,0.00230866,5.39131e-22
938.919,0.0016717,3.85698e-22
939.069,0.00151318,3.44935e-22
939.219,0.00332742,7.494e-22
939.369,-0.000512339,-1.14005e-22
939.519,0.00536263,1.17898e-21
939.669,0.00526017,1.14259e-21
939.819,0.00307098,6.59073e-22
939.969,0.00146716,3.11102e-22
940.118,0.00323701,6.78168e-22
940.268,0.00409806,8.48285e-22
940.418,0.0027057,5.53371e-22
940.568,0.00238562,4.82072e-22
940.718,0.00373211,7.45145e-22
940.868,0.00244362,4.82055e-22
941.018,0.00443896,8.65215e-22
941.168,0.00331058,6.37569e-22
941.317,0.00347537,6.61312e-22
941.467,0.000831788,1.5638799999999999e-22
941.617,0.00337333,6.26664e-22
941.767,0.00256471,4.70764e-22
941.917,0.00478751,8.68287e-22
942.067,0.00490014,8.78119e-22
942.217,0.00148652,2.6321399999999997e-22
942.367,0.00648349,1.13434e-21
942.516,0.00268482,4.64135e-22
942.666,0.00834471,1.4254099999999999e-21
942.816,0.00611987,1.0329299999999999e-21
942.966,0.00716077,1.19423e-21
943.116,0.00574919,9.4741e-22
943.266,0.00220562,3.59143e-22
943.416,0.00679776,1.09373e-21
943.566,0.00647581,1.0295499999999999e-21
943.715,0.00516773,8.11823e-22
943.865,0.00714509,1.10913e-21
944.015,0.00567078,8.6982e-22
944.165,0.00573077,8.68591e-22
944.315,0.00634047,9.49599e-22
944.465,0.0062364,9.22935e-22
944.615,0.00596697,8.72592e-22
944.765,0.00619284,8.94889e-22
944.914,0.00801819,1.14493e-21
945.064,0.00465864,6.57337e-22
945.214,0.00803318,1.12006e-21
945.364,0.00743237,1.0240299999999999e-21
945.514,0.00849102,1.1560399999999999e-21
945.664,0.011103,1.4937799999999999e-21
945.814,0.0049023,6.51749e-22
945.964,0.00940307,1.23534e-21
946.113,0.00830073,1.0776299999999999e-21
946.263,0.00925357,1.18714e-21
946.413,0.00881687,1.11776e-21
946.563,0.0103852,1.3010399999999999e-21
946.713,0.00810855,1.00383e-21
946.863,0.00850694,1.04073e-21
947.013,0.0116438,1.40769e-21
947.163,0.0119345,1.42582e-21
947.312,0.014129,1.6680999999999999e-21
947.462,0.0101081,1.17932e-21
947.612,0.0142679,1.64505e-21
947.762,0.0127658,1.4545299999999999e-21
947.912,0.0136208,1.53368e-21
948.062,0.0143649,1.59843e-21
948.212,0.0129708,1.4263199999999998e-21
948.362,0.0148424,1.61293e-21
948.511,0.0137285,1.4743499999999998e-21
948.661,0.0159434,1.69209e-21
948.811,0.0157326,1.6500999999999999e-21
948.961,0.014277,1.47985e-21
949.111,0.0181973,1.86405e-21
949.261,0.0174206,1.76355e-21
949.411,0.0195926,1.96016e-21
949.561,0.0195547,1.93341e-21
949.71,0.0202555,1.97922e-21
949.86,0.0220954,2.1337e-21
950.01,0.0201226,1.92042e-21
950.16,0.0196847,1.85662e-21
950.31,0.024894,2.32045e-21
950.46,0.0252025,2.32171e-21
950.61,0.0233392,2.12489e-21
950.76,0.028108,2.5291299999999998e-21
950.909,0.0252139,2.24219e-21
951.059,0.0295355,2.5957899999999998e-21
951.209,0.0293902,2.5528299999999998e-21
951.359,0.0297611,2.55484e-21
951.509,0.0313403,2.65899e-21
951.659,0.0292414,2.45194e-21
951.809,0.031916,2.64497e-21
951.959,0.0300435,2.46075e-21
952.108,0.0343396,2.77981e-21
952.258,0.0348336,2.78692e-21
952.408,0.0345764,2.73409e-21
952.558,0.0382512,2.98942e-21
952.708,0.0377662,2.91714e-21
952.858,0.0383231,2.92568e-21
953.008,0.0409111,3.08689e-21
953.158,0.0412399,3.07548e-21
953.307,0.0451718,3.32952e-21
953.457,0.0473062,3.44628e-21
953.607,0.0476413,3.43034e-21
953.757,0.050425,3.5885699999999996e-21
953.907,0.0504142,3.54611e-21
954.057,0.0516296,3.58942e-21
954.207,0.0562362,3.8642799999999995e-21
954.357,0.0572838,3.89057e-21
954.506,0.0578652,3.88446e-21
954.656,0.0621394,4.12299e-21
954.806,0.0631958,4.1444499999999996e-21
954.956,0.0658986,4.2715999999999995e-21
955.106,0.0694905,4.45223e-21
955.256,0.0750277,4.7512999999999994e-21
955.406,0.073745,4.61598e-21
955.556,0.0774107,4.78933e-21
955.705,0.0815555,4.98736e-21
955.855,0.0868338,5.2487e-21
956.005,0.0930656,5.5603099999999996e-21
956.155,0.0965277,5.70047e-21
956.305,0.100766,5.88198e-21
956.455,0.108396,6.25425e-21
956.605,0.108621,6.194799999999999e-21
956.755,0.119062,6.71189e-21
956.904,0.123345,6.87303e-21
957.054,0.13448,7.407039999999999e-21
957.204,0.140812,7.66631e-21
957.354,0.151332,8.144e-21
957.504,0.163126,8.677499999999999e-21
957.654,0.174519,9.17652e-21
957.804,0.18869,9.80737e-21
957.954,0.201039,1.0328899999999999e-20
958.103,0.214319,1.08844e-20
958.253,0.229058,1.1498899999999999e-20
958.403,0.24695,1.2254499999999999e-20
958.553,0.261331,1.2818899999999998e-20
958.703,0.27514,1.3341099999999999e-20
958.853,0.288626,1.38341e-20
959.003,0.298938,1.41637e-20
959.153,0.316032,1.4801599999999998e-20
959.302,0.325071,1.5050099999999998e-20
959.452,0.335204,1.5340999999999998e-20
959.602,0.345309,1.5622099999999998e-20
959.752,0.354288,1.58444e-20
959.902,0.361525,1.59825e-20
960.052,0.361653,1.58049e-20
960.202,0.360516,1.5574599999999998e-20
960.352,0.355603,1.51863e-20
960.501,0.351171,1.4825199999999998e-20
960.651,0.340123,1.41944e-20
960.801,0.329796,1.36058e-20
960.951,0.317434,1.2945899999999998e-20
961.101,0.309452,1.2475999999999998e-20
961.251,0.295815,1.1789799999999999e-20
961.401,0.279324,1.10053e-20
961.55,0.267714,1.0427299999999999e-20
961.7,0.253803,9.77249e-21
961.85,0.241646,9.19809e-21
962.0,0.233166,8.77397e-21
962.15,0.21887,8.141979999999999e-21
962.3,0.209475,7.70357e-21
962.45,0.201235,7.316089999999999e-21
962.6,0.189573,6.81351e-21
962.749,0.182782,6.4945299999999995e-21
962.899,0.174989,6.14677e-21
963.049,0.169779,5.895809999999999e-21
963.199,0.163008,5.5962e-21
963.349,0.157093,5.3317199999999995e-21
963.499,0.154898,5.19739e-21
963.649,0.149649,4.9641199999999996e-21
963.799,0.146194,4.79437e-21
963.948,0.142482,4.61949e-21
964.098,0.139454,4.46991e-21
964.248,0.132472,4.19785e-21
964.398,0.131491,4.11944e-21
964.548,0.128813,3.9897e-21
964.698,0.122234,3.7429599999999995e-21
964.848,0.127285,3.85338e-21
964.998,0.115271,3.45006e-21
965.147,0.113888,3.37002e-21
965.297,0.104668,3.06208e-21
965.447,0.106497,3.08025e-21
965.597,0.103898,2.9710499999999998e-21
965.747,0.100977,2.8547999999999997e-21
965.897,0.0967171,2.7034e-21
966.047,0.0972741,2.68819e-21
966.196,0.0952255,2.6017899999999998e-21
966.346,0.0895429,2.4188499999999998e-21
966.496,0.0918785,2.45387e-21
966.646,0.0875825,2.31268e-21
966.796,0.0867907,2.2658699999999998e-21
966.946,0.0847813,2.1884e-21
967.096,0.0862258,2.2005399999999998e-21
967.246,0.0833778,2.10383e-21
967.395,0.0859821,2.1450499999999998e-21
967.545,0.0822295,2.02829e-21
967.695,0.0784012,1.91204e-21
967.845,0.0776566,1.87252e-21
967.995,0.0805243,1.9197799999999998e-21
968.145,0.0746805,1.76039e-21
968.295,0.0756096,1.76221e-21
968.445,0.0749872,1.7280199999999998e-21
968.594,0.0797451,1.81697e-21
968.744,0.0762085,1.71684e-21
968.894,0.0750648,1.67205e-21
969.044,0.0761333,1.6767699999999999e-21
969.194,0.0747276,1.6273e-21
969.344,0.0785347,1.69098e-21
969.494,0.078763,1.67684e-21
969.643,0.0774882,1.6311599999999999e-21
969.793,0.0786295,1.6366e-21
969.943,0.0850812,1.751e-21
970.093,0.0835473,1.70014e-21
970.243,0.0908736,1.82847e-21
970.393,0.0911148,1.81276e-21
970.543,0.0993254,1.9539499999999997e-21
970.693,0.101164,1.9678099999999998e-21
970.842,0.109538,2.10682e-21
970.992,0.109806,2.08832e-21
971.142,0.119075,2.23923e-21
971.292,0.120545,2.24149e-21
971.442,0.131112,2.41071e-21
971.592,0.131141,2.38426e-21
971.742,0.136623,2.45615e-21
971.892,0.13653,2.4270299999999997e-21
972.041,0.134297,2.36065e-21
972.191,0.134799,2.3429999999999997e-21
972.341,0.132096,2.27037e-21
972.491,0.124033,2.10798e-21
972.641,0.124252,2.0881299999999997e-21
972.791,0.118908,1.97601e-21
972.941,0.109654,1.8019e-21
973.09,0.107771,1.75121e-21
973.24,0.0992896,1.5954e-21
973.39,0.0995519,1.58179e-21
973.54,0.0932658,1.4654e-21
973.69,0.0896,1.39212e-21
973.84,0.0887637,1.36377e-21
973.99,0.0863015,1.31118e-21
974.14,0.0904844,1.3594299999999999e-21
974.289,0.0838746,1.24611e-21
974.439,0.0871131,1.2798299999999999e-21
974.589,0.0802092,1.1653e-21
974.739,0.0770391,1.1067999999999999e-21
974.889,0.077549,1.10175e-21
975.039,0.0806593,1.13321e-21
975.189,0.0800795,1.11257e-21
975.338,0.0792241,1.0884699999999999e-21
975.488,0.0783665,1.06474e-21
975.638,0.0819062,1.10049e-21
975.788,0.0812564,1.0796499999999999e-21
975.938,0.0750918,9.86676e-22
976.088,0.0820273,1.0658599999999999e-21
976.238,0.0783342,1.0066e-21
976.388,0.0773301,9.82687e-22
976.537,0.0810366,1.01839e-21
976.687,0.0797599,9.91248e-22
976.837,0.0830616,1.02086e-21
976.987,0.0813626,9.88916e-22
977.137,0.08398,1.00944e-21
977.287,0.0835376,9.93023e-22
977.437,0.0872114,1.0252399999999999e-21
977.586,0.0909678,1.05758e-21
977.736,0.0909519,1.04572e-21
977.886,0.0896706,1.01961e-21
978.036,0.090427,1.01686e-21
978.186,0.0932927,1.03751e-21
978.336,0.0932784,1.02591e-21
978.486,0.0971463,1.05667e-21
978.636,0.100949,1.08592e-21
978.785,0.0999569,1.0634e-21
978.935,0.104486,1.0993399999999999e-21
979.085,0.102712,1.06877e-21
979.235,0.106401,1.09497e-21
979.385,0.104771,1.06633e-21
979.535,0.107338,1.0804299999999999e-21
979.685,0.108624,1.0813599999999999e-21
979.834,0.110628,1.0892e-21
979.984,0.109063,1.06198e-21
980.134,0.115297,1.11035e-21
980.284,0.114307,1.08873e-21
980.434,0.112238,1.05728e-21
980.584,0.112032,1.04375e-21
980.734,0.112618,1.03769e-21
980.884,0.11443,1.04282e-21
981.033,0.115165,1.03801e-21
981.183,0.117564,1.04802e-21
981.333,0.115482,1.01817e-21
981.483,0.121585,1.06023e-21
981.633,0.125739,1.0844399999999999e-21
981.783,0.129472,1.1044099999999999e-21
981.933,0.129794,1.09504e-21
982.082,0.134122,1.11917e-21
982.232,0.137811,1.13737e-21
982.382,0.136975,1.11811e-21
982.532,0.138478,1.1180199999999999e-21
982.682,0.14043,1.12139e-21
982.832,0.141353,1.11642e-21
982.982,0.146393,1.1436e-21
983.131,0.148871,1.15026e-21
983.281,0.150767,1.15219e-21
983.431,0.159307,1.2041699999999999e-21
983.581,0.160187,1.1976199999999999e-21
983.731,0.160553,1.18726e-21
983.881,0.158548,1.1596499999999999e-21
984.031,0.165653,1.19841e-21
984.181,0.171075,1.22415e-21
984.33,0.171159,1.2114099999999999e-21
984.48,0.176159,1.23323e-21
984.63,0.177584,1.22967e-21
984.78,0.178122,1.21997e-21
984.93,0.182401,1.2356899999999999e-21
985.08,0.189081,1.26701e-21
985.23,0.190765,1.2643999999999999e-21
985.379,0.18967,1.24347e-21
985.529,0.196837,1.27644e-21
985.679,0.19913,1.2772899999999999e-21
985.829,0.209205,1.32734e-21
985.979,0.21311,1.3374399999999999e-21
986.129,0.220347,1.3678499999999999e-21
986.279,0.229571,1.4096499999999999e-21
986.429,0.236698,1.43765e-21
986.578,0.245362,1.4741199999999999e-21
986.728,0.251465,1.4944099999999999e-21
986.878,0.255226,1.50033e-21
987.028,0.26875,1.56272e-21
987.178,0.281699,1.62028e-21
987.328,0.292697,1.66531e-21
987.478,0.303648,1.7089299999999998e-21
987.627,0.310569,1.72897e-21
987.777,0.320962,1.7674999999999998e-21
987.927,0.335528,1.82774e-21
988.077,0.344751,1.85769e-21
988.227,0.357772,1.9070199999999998e-21
988.377,0.370832,1.9552799999999998e-21
988.527,0.380911,1.9867399999999998e-21
988.676,0.392487,2.0250199999999997e-21
988.826,0.409363,2.08931e-21
988.976,0.421865,2.12989e-21
989.126,0.437428,2.18464e-21
989.276,0.453734,2.24165e-21
989.426,0.466736,2.28104e-21
989.576,0.482503,2.33269e-21
989.725,0.511822,2.4477799999999997e-21
989.875,0.525504,2.48616e-21
990.025,0.554416,2.59471e-21
990.175,0.575856,2.66605e-21
990.325,0.597043,2.7344099999999998e-21
990.475,0.628291,2.8465799999999998e-21
990.625,0.65113,2.9183399999999997e-21
990.775,0.678834,3.00981e-21
990.924,0.709618,3.1125e-21
991.074,0.736379,3.1951899999999997e-21
991.224,0.766139,3.28862e-21
991.374,0.793053,3.36761e-21
991.524,0.823848,3.46084e-21
991.674,0.84456,3.50979e-21
991.824,0.866757,3.56342e-21
991.973,0.885035,3.59955e-21
992.123,0.901928,3.62895e-21
992.273,0.910392,3.62376e-21
992.423,0.917999,3.61491e-21
992.573,0.92547,3.6053e-21
992.723,0.924149,3.56162e-21
992.873,0.924305,3.52411e-21
993.022,0.924568,3.48741e-21
993.172,0.927367,3.46056e-21
993.322,0.924041,3.4112899999999995e-21
993.472,0.927784,3.3885e-21
993.622,0.934909,3.37805e-21
993.772,0.939588,3.35869e-21
993.922,0.94558,3.3440199999999997e-21
994.071,0.96586,3.37928e-21
994.221,0.970237,3.3583799999999998e-21
994.371,0.982665,3.3651099999999998e-21
994.521,0.994964,3.3708999999999997e-21
994.671,0.9985,3.34682e-21
994.821,1.0,3.31612e-21
994.971,0.996581,3.26958e-21
995.12,0.981396,3.18547e-21
995.27,0.960982,3.0859999999999997e-21
995.42,0.932261,2.9618999999999998e-21
995.57,0.8985,2.82426e-21
995.72,0.85769,2.66731e-21
995.87,0.823961,2.53517e-21
996.02,0.778934,2.3711499999999998e-21
996.17,0.744928,2.2435299999999998e-21
996.319,0.70466,2.09971e-21
996.469,0.66682,1.9658499999999997e-21
996.619,0.630153,1.83803e-21
996.769,0.602713,1.73934e-21
996.919,0.575604,1.64348e-21
997.069,0.547341,1.5461999999999999e-21
997.219,0.525845,1.4697299999999999e-21
997.368,0.503459,1.39224e-21
997.518,0.49205,1.3462699999999999e-21
997.668,0.465332,1.25968e-21
997.818,0.453969,1.2159e-21
997.968,0.442499,1.1726299999999999e-21
998.118,0.426004,1.11697e-21
998.268,0.413526,1.0727899999999999e-21
998.417,0.403904,1.0367399999999999e-21
998.567,0.394424,1.0017e-21
998.717,0.38525,9.68058e-22
998.867,0.378181,9.40253e-22
999.017,0.374433,9.211e-22
999.167,0.366468,8.91984e-22
999.317,0.358564,8.6353e-22
999.466,0.353386,8.42078e-22
999.616,0.348557,8.218059999999999e-22
999.766,0.347324,8.1026e-22
999.916,0.340978,7.87068e-22
1000.07,0.336863,7.69373e-22
1000.22,0.330392,7.46642e-22
1000.37,0.329896,7.37666e-22
1000.52,0.329398,7.28795e-22
1000.67,0.317303,6.9464299999999995e-22
1000.82,0.315929,6.8435399999999995e-22
1000.97,0.312524,6.69857e-22
1001.11,0.306999,6.510919999999999e-22
1001.26,0.308565,6.47532e-22
1001.41,0.30451,6.32303e-22
1001.56,0.304844,6.26345e-22
1001.71,0.306774,6.23688e-22
1001.86,0.303155,6.09858e-22
1002.01,0.29986,5.96895e-22
1002.16,0.296642,5.84291e-22
1002.31,0.302567,5.89709e-22
1002.46,0.299006,5.76655e-22
1002.61,0.295859,5.64601e-22
1002.76,0.296897,5.60643e-22
1002.91,0.294368,5.500419999999999e-22
1003.06,0.293186,5.42094e-22
1003.21,0.295482,5.40616e-22
1003.36,0.298055,5.39615e-22
1003.51,0.293349,5.25535e-22
1003.66,0.293872,5.20962e-22
1003.81,0.293835,5.1544799999999995e-22
1003.96,0.290811,5.04807e-22
1004.11,0.295763,5.08036e-22
1004.26,0.289842,4.92664e-22
1004.41,0.29171,4.90657e-22
1004.56,0.294052,4.8943e-22
1004.71,0.298411,4.915e-22
1004.86,0.297193,4.8438399999999995e-22
1005.01,0.301671,4.86553e-22
1005.16,0.300002,4.78812e-22
1005.31,0.303477,4.79307e-22
1005.46,0.309465,4.83669e-22
1005.61,0.313886,4.85466e-22
1005.76,0.320648,4.90757e-22
1005.91,0.317436,4.8078e-22
1006.06,0.325535,4.87913e-22
1006.21,0.325181,4.82309e-22
1006.36,0.337043,4.947e-22
1006.51,0.339064,4.92489e-22
1006.66,0.341278,4.90551e-22
1006.81,0.349005,4.9644e-22
1006.96,0.357337,5.0301e-22
1007.11,0.360163,5.01719e-22
1007.26,0.366483,5.0522e-22
1007.41,0.373958,5.10173e-22
1007.56,0.380895,5.14242e-22
1007.71,0.384734,5.140339999999999e-22
1007.86,0.387067,5.11787e-22
1008.01,0.392452,5.13524e-22
1008.16,0.400618,5.18775e-22
1008.31,0.400427,5.13153e-22
1008.46,0.403027,5.11133e-22
1008.61,0.399861,5.01865e-22
1008.76,0.40321,5.00828e-22
1008.91,0.407253,5.00614e-22
1009.06,0.404106,4.91603e-22
1009.21,0.403524,4.85817e-22
1009.36,0.402457,4.79521e-22
1009.51,0.402848,4.75024e-22
1009.66,0.399958,4.66742e-22
1009.81,0.390343,4.5081399999999995e-22
1009.96,0.39198,4.48028e-22
1010.11,0.38922,4.40279e-22
1010.26,0.380871,4.26388e-22
1010.41,0.380459,4.2153e-22
1010.56,0.376096,4.12397e-22
1010.71,0.372899,4.04673e-22
1010.86,0.369508,3.9686e-22
1011.01,0.369537,3.92799e-22
1011.16,0.369584,3.88801e-22
1011.31,0.361792,3.76682e-22
1011.45,0.364689,3.75789e-22
1011.6,0.362742,3.69934e-22
1011.75,0.368655,3.72095e-22
1011.9,0.365083,3.64698e-22
1012.05,0.362799,3.58689e-22
1012.2,0.369568,3.61624e-22
1012.35,0.369808,3.58139e-22
1012.5,0.371249,3.5584e-22
1012.65,0.375727,3.56433e-22
1012.8,0.3761,3.53122e-22
1012.95,0.382238,3.552e-22
1013.1,0.38585,3.54876e-22
1013.25,0.388459,3.5361e-22
1013.4,0.388453,3.49977e-22
1013.55,0.401109,3.57674e-22
1013.7,0.398231,3.51467e-22
1013.85,0.399038,3.4857e-22
1014.0,0.409931,3.54417e-22
1014.15,0.409322,3.50266e-22
1014.3,0.414805,3.51323e-22
1014.45,0.419172,3.51388e-22
1014.6,0.429678,3.5651e-22
1014.75,0.423596,3.47868e-22
1014.9,0.435288,3.5381399999999997e-22
1015.05,0.435944,3.50725e-22
1015.2,0.440295,3.50605e-22
1015.35,0.445712,3.51292e-22
1015.5,0.452725,3.53175e-22
1015.65,0.458085,3.53707e-22
1015.8,0.461745,3.52894e-22
1015.95,0.462274,3.49693e-22
1016.1,0.47171,3.5319e-22
1016.25,0.474611,3.51738e-22
1016.4,0.484071,3.5509199999999997e-22
1016.55,0.494349,3.58935e-22
1016.7,0.496233,3.56632e-22
1016.85,0.504088,3.58587e-22
1017.0,0.519264,3.65621e-22
1017.15,0.52508,3.65953e-22
1017.3,0.534467,3.68704e-22
1017.45,0.539881,3.6865e-22
1017.6,0.552015,3.73102e-22
1017.75,0.559326,3.74199e-22
1017.9,0.577411,3.82372e-22
1018.05,0.586982,3.8476e-22
1018.2,0.593864,3.85317e-22
1018.35,0.601213,3.86124e-22
1018.5,0.614285,3.90514e-22
1018.65,0.613812,3.86253e-22
1018.8,0.625429,3.8957e-22
1018.95,0.623293,3.84302e-22
1019.1,0.630859,3.85023e-22
1019.25,0.626103,3.78247e-22
1019.4,0.63064,3.77127e-22
1019.55,0.623608,3.69144e-22
1019.7,0.619778,3.63161e-22
1019.85,0.612065,3.55011e-22
1020.0,0.593094,3.40525e-22
1020.15,0.586029,3.3306399999999998e-22
1020.3,0.56917,3.20211e-22
1020.45,0.556628,3.09988e-22
1020.6,0.533555,2.94135e-22
1020.75,0.521116,2.84374e-22
1020.9,0.500137,2.70169e-22
1021.05,0.480774,2.57086e-22
1021.2,0.469848,2.48707e-22
1021.35,0.443029,2.32144e-22
1021.5,0.428877,2.2246e-22
1021.64,0.417318,2.14281e-22
1021.79,0.395288,2.00923e-22
1021.94,0.380949,1.91682e-22
1022.09,0.368967,1.83782e-22
1022.24,0.343125,1.69188e-22
1022.39,0.33447,1.6325899999999999e-22
1022.54,0.32383,1.56474e-22
1022.69,0.305839,1.46293e-22
1022.84,0.298215,1.41211e-22
1022.99,0.282293,1.32327e-22
1023.14,0.278105,1.29052e-22
1023.29,0.266884,1.226e-22
1023.44,0.257124,1.16929e-22
1023.59,0.242509,1.09175e-22
1023.74,0.239129,1.06572e-22
1023.89,0.225241,9.93748e-23
1024.04,0.224647,9.81177e-23
1024.19,0.215525,9.3189e-23
1024.34,0.208976,8.94507e-23
1024.49,0.197763,8.380200000000001e-23
1024.64,0.189481,7.94873e-23
1024.79,0.19561,8.123610000000001e-23
1024.94,0.182862,7.51808e-23
1025.09,0.178693,7.27306e-23
1025.24,0.172463,6.94919e-23
1025.39,0.166568,6.64447e-23
1025.54,0.164268,6.48713e-23
1025.69,0.159418,6.23263e-23
1025.84,0.154427,5.97709e-23
1025.99,0.150264,5.75782e-23
1026.14,0.14584,5.53245e-23
1026.29,0.142373,5.34694e-23
1026.44,0.145772,5.4199e-23
1026.59,0.142241,5.23578e-23
1026.74,0.139046,5.0670900000000004e-23
1026.89,0.135848,4.90114e-23
1027.04,0.133043,4.75204e-23
1027.19,0.129905,4.59365e-23
1027.34,0.127303,4.45678e-23
1027.49,0.124511,4.31556e-23
1027.64,0.122011,4.18675e-23
1027.79,0.119761,4.0686200000000004e-23
1027.94,0.117808,3.9624e-23
1028.09,0.115661,3.85145e-23
1028.24,0.113574,3.7442900000000004e-23
1028.39,0.111682,3.64528e-23
1028.54,0.109322,3.53275e-23
1028.69,0.107601,3.44258e-23
1028.84,0.106146,3.36224e-23
1028.99,0.104709,3.2837500000000004e-23
1029.14,0.103164,3.20315e-23
1029.29,0.101713,3.12675e-23
1029.44,0.0998227,3.03816e-23
1029.59,0.0980706,2.9552e-23
1029.74,0.0964132,2.87642e-23
1029.89,0.0953139,2.81541e-23
1030.04,0.0937135,2.74068e-23
1030.19,0.0923835,2.675e-23
1030.34,0.0909051,2.6061000000000002e-23
1030.49,0.0899518,2.55321e-23
1030.64,0.0891762,2.50612e-23
1030.79,0.0878041,2.44312e-23
1030.94,0.0866423,2.3869300000000002e-23
1031.09,0.0852462,2.3252200000000002e-23
1031.24,0.0839344,2.26679e-23
1031.38,0.0827348,2.21229e-23
1031.53,0.0819185,2.1688000000000002e-23
1031.68,0.0806096,2.1130500000000002e-23
1031.83,0.0794203,2.0613e-23
1031.98,0.0780389,2.0054300000000002e-23
1032.13,0.0766695,1.9507800000000002e-23
1032.28,0.075356,1.89843e-23
1032.43,0.0744508,1.8571100000000002e-23
1032.58,0.0740702,1.82938e-23
1032.73,0.0731017,1.7876500000000002e-23
1032.88,0.0718887,1.7406500000000002e-23
1033.03,0.0709599,1.7012200000000002e-23
1033.18,0.070419,1.6716100000000002e-23
1033.33,0.0696181,1.63632e-23
1033.48,0.0687953,1.60105e-23
1033.63,0.0676598,1.55912e-23
1033.78,0.0674134,1.53815e-23
1033.93,0.0663859,1.4998e-23
1034.08,0.0658406,1.47284e-23
1034.23,0.0654576,1.44987e-23
1034.38,0.0651073,1.42793e-23
1034.53,0.0646586,1.40416e-23
1034.68,0.0644363,1.38558e-23
1034.83,0.0638036,1.35849e-23
1034.98,0.0632097,1.33263e-23
1035.13,0.0628988,1.3130600000000001e-23
1035.28,0.062214,1.2860100000000001e-23
1035.43,0.06162,1.26124e-23
1035.58,0.0606223,1.22864e-23
1035.73,0.0601505,1.20713e-23
1035.88,0.0597259,1.1868600000000001e-23
1036.03,0.0592397,1.16566e-23
1036.18,0.0587028,1.14378e-23
1036.33,0.0584119,1.1269600000000001e-23
1036.48,0.0580058,1.10817e-23
1036.63,0.0578475,1.09432e-23
1036.78,0.0573224,1.07378e-23
1036.93,0.0569199,1.05581e-23
1037.08,0.0565908,1.03944e-23
1037.23,0.05635,1.0249e-23
1037.38,0.0556808,1.0028300000000001e-23
1037.53,0.0548782,9.78713e-24
1037.68,0.0543981,9.606750000000001e-24
1037.83,0.0538649,9.41969e-24
1037.98,0.0535204,9.268070000000001e-24
1038.13,0.0532145,9.12516e-24
1038.28,0.0529584,8.992640000000001e-24
1038.43,0.0525947,8.84379e-24
1038.58,0.0523084,8.70987e-24
1038.73,0.0518844,8.55506e-24
1038.88,0.0517595,8.451300000000001e-24
1039.03,0.0514638,8.321150000000001e-24
1039.18,0.0510628,8.1759e-24
1039.33,0.0507417,8.045390000000001e-24
1039.48,0.0503223,7.901230000000001e-24
1039.63,0.0497066,7.72862e-24
1039.78,0.0492754,7.58704e-24
1039.93,0.0489772,7.467790000000001e-24
1040.08,0.0485949,7.33747e-24
1040.23,0.0481655,7.20195e-24
1040.38,0.0477593,7.07183e-24
1040.53,0.0475213,6.968240000000001e-24
1040.68,0.0473657,6.87799e-24
1040.83,0.0472137,6.78936e-24
1040.98,0.0467151,6.65246e-24
1041.12,0.0464249,6.5470000000000004e-24
1041.27,0.0460934,6.4372000000000005e-24
1041.42,0.0456912,6.319170000000001e-24
1041.57,0.0457772,6.2697e-24
1041.72,0.0454744,6.16788e-24
1041.87,0.0452614,6.0795200000000006e-24
1042.02,0.0452568,6.02003e-24
1042.17,0.0453531,5.9744400000000005e-24
1042.32,0.0449125,5.85913e-24
1042.47,0.0451881,5.8380400000000005e-24
1042.62,0.0447372,5.723880000000001e-24
1042.77,0.0441038,5.588280000000001e-24
1042.92,0.0440885,5.53234e-24
1043.07,0.0439313,5.45934e-24
1043.22,0.0437023,5.37841e-24
1043.37,0.0432902,5.27623e-24
1043.52,0.0433966,5.23813e-24
1043.67,0.0428195,5.11859e-24
1043.82,0.0424742,5.0283100000000005e-24
1043.97,0.0421991,4.9475500000000005e-24
1044.12,0.042376,4.92038e-24
1044.27,0.042602,4.8989300000000005e-24
1044.42,0.0427759,4.87152e-24
1044.57,0.042349,4.77642e-24
1044.72,0.0420769,4.70002e-24
1044.87,0.0420482,4.65158e-24
1045.02,0.0421168,4.614320000000001e-24
1045.17,0.0414563,4.49825e-24
1045.32,0.0413967,4.448560000000001e-24
1045.47,0.0407085,4.332530000000001e-24
1045.62,0.0403482,4.25289e-24
1045.77,0.0401458,4.1908800000000005e-24
1045.92,0.0395255,4.08647e-24
1046.07,0.0393646,4.03074e-24
1046.22,0.0392247,3.9778400000000004e-24
1046.37,0.0397396,3.99136e-24
1046.52,0.0393452,3.91382e-24
1046.67,0.0386655,3.8093e-24
1046.82,0.0384056,3.7474000000000006e-24
1046.97,0.0384796,3.71861e-24
1047.12,0.0375661,3.5955300000000004e-24
1047.27,0.0371111,3.51794e-24
1047.42,0.0365919,3.43549e-24
1047.57,0.0365185,3.3957500000000006e-24
1047.72,0.0365973,3.3705000000000005e-24
1047.87,0.0357857,3.2642e-24
1048.02,0.0355096,3.2080200000000003e-24
1048.17,0.0358001,3.2033200000000004e-24
1048.32,0.0356982,3.16365e-24
1048.47,0.035776,3.1402200000000003e-24
1048.62,0.0358627,3.1177500000000003e-24
1048.77,0.0353247,3.0416300000000002e-24
1048.92,0.0354815,3.0259400000000003e-24
1049.07,0.0348662,2.9450700000000004e-24
1049.22,0.0349516,2.9241000000000003e-24
1049.37,0.0345932,2.8665000000000004e-24
1049.52,0.0344542,2.8277400000000003e-24
1049.67,0.0346734,2.8185800000000004e-24
1049.82,0.0345925,2.7851800000000003e-24
1049.97,0.0340273,2.7135600000000003e-24
1050.12,0.0342266,2.7034400000000004e-24
1050.27,0.0344268,2.6933500000000004e-24
1050.41,0.0343179,2.65925e-24
1050.56,0.0344927,2.64735e-24
1050.71,0.0342854,2.6063900000000002e-24
1050.86,0.0344253,2.5921200000000003e-24
1051.01,0.0337781,2.51919e-24
1051.16,0.0333161,2.4611000000000003e-24
1051.31,0.0332746,2.4346600000000003e-24
1051.46,0.0332135,2.4070900000000003e-24
1051.61,0.033728,2.4211500000000003e-24
1051.76,0.0344035,2.4461800000000004e-24
1051.91,0.0340281,2.39651e-24
1052.06,0.0346258,2.4154600000000003e-24
1052.21,0.0337284,2.3305200000000003e-24
1052.36,0.033399,2.2858600000000003e-24
1052.51,0.0329056,2.2307300000000002e-24
1052.66,0.0326781,2.1943000000000003e-24
1052.81,0.0327723,2.1797700000000003e-24
1052.96,0.0326223,2.14922e-24
1053.11,0.0321218,2.0962e-24
1053.26,0.032,2.06847e-24
1053.41,0.0318003,2.03609e-24
1053.56,0.031613,2.00494e-24
1053.71,0.0308222,1.9362900000000002e-24
1053.86,0.0303938,1.89132e-24
1054.01,0.0302956,1.86737e-24
1054.16,0.0300039,1.83191e-24
1054.31,0.0293604,1.7756700000000002e-24
1054.46,0.0288384,1.72762e-24
1054.61,0.0276499,1.6407700000000001e-24
1054.76,0.0267091,1.56998e-24
1054.91,0.0261844,1.5246e-24
1055.06,0.0250431,1.4443900000000002e-24
1055.21,0.0249153,1.4234600000000002e-24
1055.36,0.0245299,1.3882200000000002e-24
1055.51,0.0238598,1.3375600000000001e-24
1055.66,0.0236794,1.3149400000000002e-24
1055.81,0.0231288,1.27226e-24
1055.96,0.0228189,1.24339e-24
1056.11,0.0228298,1.2322600000000002e-24
1056.26,0.0224108,1.1982500000000001e-24
1056.41,0.0220996,1.1704900000000001e-24
1056.56,0.0216754,1.1372200000000001e-24
1056.71,0.0221672,1.15208e-24
1056.86,0.021731,1.11879e-24
1057.01,0.021213,1.0818500000000001e-24
1057.16,0.020543,1.0378300000000002e-24
1057.31,0.0203484,1.01834e-24
1057.46,0.0198035,9.81763e-25
1057.61,0.019709,9.67902e-25
1057.76,0.0199231,9.69231e-25
1057.91,0.0201283,9.70022e-25
1058.06,0.0202233,9.65456e-25
1058.21,0.020045,9.47965e-25
1058.36,0.0201025,9.41769e-25
1058.51,0.0199952,9.27959e-25
1058.66,0.0199681,9.18019e-25
1058.81,0.0196229,8.93696e-25
1058.96,0.0190523,8.59581e-25
1059.11,0.0182084,8.13812e-25
1059.26,0.0175761,7.78198e-25
1059.41,0.0176975,7.76242e-25
1059.55,0.0166986,7.2557699999999995e-25
1059.7,0.0163079,7.01971e-25
1059.85,0.0155069,6.6125e-25
1060.0,0.0155423,6.56564e-25
1060.15,0.0157018,6.5710699999999995e-25
1060.3,0.0150512,6.23993e-25
1060.45,0.0148307,6.0911e-25
1060.6,0.0147243,5.99092e-25
1060.75,0.0143106,5.76827e-25
1060.9,0.0132417,5.2875999999999995e-25
1061.05,0.0133125,5.26627e-25
1061.2,0.0131272,5.14455e-25
1061.35,0.0124325,4.82687e-25
1061.5,0.0123509,4.75049e-25
1061.65,0.0113373,4.32e-25
1061.8,0.0113285,4.27646e-25
1061.95,0.011776,4.40397e-25
1062.1,0.0117898,4.3681e-25
1062.25,0.0115295,4.23189e-25
1062.4,0.0109693,3.9888299999999997e-25
1062.55,0.0108931,3.9242699999999997e-25
1062.7,0.0110599,3.94733e-25
1062.85,0.0118387,4.18598e-25
1063.0,0.0117979,4.13279e-25
1063.15,0.0115203,3.99807e-25
1063.3,0.0112086,3.85378e-25
1063.45,0.011053,3.76499e-25
1063.6,0.0109303,3.68861e-25
1063.75,0.0104656,3.49902e-25
1063.9,0.0104531,3.46243e-25
1064.05,0.00955301,3.13494e-25
1064.2,0.00900121,2.92647e-25
1064.35,0.00873234,2.81274e-25
1064.5,0.00863325,2.75506e-25
1064.65,0.00901787,2.85114e-25
1064.8,0.00871178,2.72886e-25
1064.95,0.00796261,2.4711e-25
1065.1,0.00784814,2.41303e-25
1065.25,0.00789649,2.40543e-25
1065.4,0.00745379,2.24958e-25
1065.55,0.00780775,2.33461e-25
1065.7,0.00659422,1.95352e-25
1065.85,0.00653266,1.9174e-25
1066.0,0.00638829,1.8576999999999999e-25
1066.15,0.00607615,1.75061e-25
1066.3,0.00614376,1.7537499999999999e-25
1066.45,0.00591202,1.67202e-25
1066.6,0.00535451,1.50037e-25
1066.75,0.0052149,1.4477699999999999e-25
1066.9,0.00538986,1.48254e-25
1067.05,0.00523789,1.42745e-25
1067.2,0.00554762,1.49793e-25
1067.35,0.00522419,1.3976e-25
1067.5,0.00570814,1.513e-25
1067.65,0.00524695,1.3779499999999999e-25
1067.8,0.00545063,1.41826e-25
1067.95,0.00534473,1.3779e-25
1068.1,0.00496498,1.26822e-25
1068.25,0.00404567,1.02389e-25
1068.39,0.00437246,1.09642e-25
1068.54,0.00348271,8.652840000000001e-26
1068.69,0.00363347,8.94442e-26
1068.84,0.00273434,6.66922e-26
1068.99,0.00204503,4.9421300000000004e-26
1069.14,0.00207751,4.9745100000000004e-26
1069.29,0.00172674,4.0966500000000004e-26
1069.44,0.00109107,2.56479e-26
1069.59,0.00188054,4.3800500000000004e-26
1069.74,0.00147345,3.4004e-26
1069.89,0.000959777,2.1946400000000002e-26
1070.04,0.000963123,2.1821000000000002e-26
1070.19,6.53006e-05,1.46593e-27
1070.34,0.00044562,9.912019999999999e-27
1070.49,-0.000236723,-5.21726e-27
1070.64,-0.000237531,-5.18712e-27
1070.79,-0.000304589,-6.59063e-27
1070.94,-2.65837e-05,-5.69949e-28
1071.09,-0.000266752,-5.66677e-27
1071.24,0.000200761,4.22589e-27
1071.39,-0.000443194,-9.243649999999999e-27
1071.54,-6.73991e-05,-1.39289e-27
1071.69,0.000175827,3.60048e-27
1071.84,0.000583596,1.1841400000000001e-26
1071.99,0.000531137,1.0678500000000001e-26
1072.14,0.000888479,1.76998e-26
1072.29,0.000699585,1.38096e-26
1072.44,0.00119758,2.34241e-26
1072.59,0.00118796,2.3024100000000002e-26
1072.74,0.00185753,3.56727e-26
1072.89,0.00269876,5.13555e-26
1073.04,0.00311317,5.87015e-26
1073.19,0.00315226,5.8897e-26
1073.34,0.00253081,4.6855e-26
1073.49,0.0029769,5.4612e-26
1073.64,0.00358181,6.51111e-26
1073.79,0.00291273,5.24664e-26
1073.94,0.00270937,4.83593e-26
1074.09,0.0030909,5.46674e-26
1074.24,0.00392026,6.87055e-26
1074.39,0.00360311,6.25732e-26
1074.54,0.00351437,6.04774e-26
1074.69,0.00303316,5.17223e-26
1074.84,0.00273792,4.62637e-26
1074.99,0.00363899,6.0931e-26
1075.14,0.00338779,5.62101e-26
1075.29,0.00390013,6.41237e-26
1075.44,0.00329362,5.36605e-26
1075.59,0.00234189,3.78086e-26
1075.74,0.00285599,4.56904e-26
1075.89,0.00232879,3.69186e-26
1076.04,0.00272668,4.28346e-26
1076.19,0.00285679,4.44721e-26
1076.34,0.00303247,4.6779300000000005e-26
1076.49,0.00258904,3.95773e-26
1076.64,0.00200569,3.0382500000000004e-26
1076.79,0.00216506,3.2499800000000004e-26
1076.94,0.00241733,3.59583e-26
1077.08,0.00207259,3.0551500000000004e-26
1077.23,0.0010939,1.59791e-26
1077.38,0.00188662,2.73096e-26
1077.53,0.00148975,2.13699e-26
1077.68,0.00193102,2.74496e-26
1077.83,0.00203144,2.8616300000000003e-26
1077.98,0.00128562,1.7946700000000002e-26
1078.13,0.00100698,1.39301e-26
1078.28,0.00115267,1.58017e-26
1078.43,0.00115671,1.5714e-26
1078.58,0.00119239,1.60527e-26
1078.73,0.000303163,4.0445699999999995e-27
1078.88,0.000672566,8.89199e-27
1079.03,0.000401759,5.26379e-27
1079.18,0.000774,1.00495e-26
1079.33,0.00108407,1.39487e-26
1079.48,0.000876867,1.1181e-26
1079.63,0.0014667,1.85338e-26
1079.78,0.00170071,2.1297500000000002e-26
1079.93,0.00195276,2.42338e-26
1080.08,0.00274997,3.3820400000000003e-26
1080.23,0.00318922,3.88699e-26
1080.38,0.00265318,3.2046200000000003e-26
1080.53,0.00307854,3.6849800000000003e-26
1080.68,0.00300544,3.56517e-26
1080.83,0.0029151,3.42696e-26
1080.98,0.00255558,2.97734e-26
1081.13,0.00261532,3.0196e-26
1081.28,0.0025904,2.9640000000000003e-26
1081.43,0.00375454,4.2575e-26
1081.58,0.00375103,4.21539e-26
1081.73,0.00360972,4.02023e-26
1081.88,0.00346802,3.8278000000000003e-26
1082.03,0.0036699,4.01434e-26
1082.18,0.00311191,3.3735e-26
1082.33,0.00248071,2.66516e-26
1082.48,0.00252404,2.6874500000000003e-26
1082.63,0.00195633,2.06434e-26
1082.78,0.00191052,1.99797e-26
1082.93,0.00128397,1.33073e-26
1083.08,0.00104135,1.06963e-26
1083.23,0.0006022,6.130239999999999e-27
1083.38,0.000639859,6.4554099999999996e-27
1083.53,0.000659782,6.59695e-27
1083.68,0.000429445,4.25554e-27
1083.83,0.000395051,3.87977e-27
1083.98,0.000846967,8.243759999999999e-27
1084.13,0.000994416,9.59257e-27
1084.28,0.000308449,2.9489e-27
1084.43,-0.000873928,-8.280589999999999e-27
1084.58,-0.00104127,-9.7782e-27
1084.73,-0.000696507,-6.48239e-27
1084.88,-0.000257468,-2.37491e-27
1085.03,-0.00038751,-3.5425899999999996e-27
1085.18,0.000574006,5.20079e-27
1085.33,0.000557526,5.00651e-27
1085.47,0.000578129,5.14532e-27
1085.62,0.000505216,4.4563899999999995e-27
1085.77,1.87819e-05,1.6419700000000001e-28
1085.92,0.000452064,3.9169399999999995e-27
1086.07,0.000396921,3.4085899999999996e-27
1086.22,0.000303469,2.5829e-27
1086.37,-1.90281e-05,-1.60514e-28
1086.52,-0.000324684,-2.7145899999999998e-27
1086.67,-0.000114975,-9.52738e-28
1086.82,-0.000538352,-4.42144e-27
1086.97,-0.000887566,-7.22483e-27
1087.12,-0.00139379,-1.1244900000000001e-26
1087.27,-0.00108782,-8.6985e-27
1087.42,9.74793e-05,7.725610000000001e-28
1087.57,0.000645636,5.07156e-27
1087.72,0.000687039,5.3489699999999995e-27
1087.87,-0.000137864,-1.0638399999999999e-27
1088.02,-0.000988135,-7.55748e-27
1088.17,-0.00152726,-1.15774e-26
1088.32,-0.00131349,-9.8688e-27
1088.47,-0.000639118,-4.75947e-27
1088.62,-0.000861889,-6.36165e-27
1088.77,-0.000703926,-5.14977e-27
1088.92,-0.00125121,-9.072649999999999e-27
1089.07,-0.00182283,-1.31007e-26
1089.22,-0.00150422,-1.07153e-26
1089.37,-0.000815896,-5.76071e-27
1089.52,-0.00112574,-7.878199999999999e-27
1089.67,-0.000657383,-4.55991e-27
1089.82,-0.000639185,-4.39455e-27
1089.97,0.000186211,1.2689499999999999e-27
1090.12,-2.07704e-05,-1.4029300000000001e-28
1090.27,-8.33544e-05,-5.5805e-28
1090.42,-0.00135933,-9.020339999999999e-27
1090.57,-0.00188938,-1.2427200000000001e-26
1090.72,-0.00195931,-1.2773600000000001e-26
1090.87,-0.00209318,-1.35262e-26
1091.02,-0.00169753,-1.08729e-26
1091.17,-0.00200179,-1.27088e-26
1091.32,-0.00203101,-1.2780900000000001e-26
1091.47,-0.00304715,-1.90066e-26
1091.62,-0.00258443,-1.59786e-26
1091.77,-0.00296135,-1.8148e-26
1091.92,-0.00318917,-1.93723e-26
1092.07,-0.00241752,-1.45559e-26
1092.22,-0.00212085,-1.26575e-26
1092.37,-0.00232624,-1.37613e-26
1092.52,-0.00121151,-7.104e-27
1092.67,-0.00168034,-9.76662e-27
1092.82,-0.00157569,-9.07796e-27
1092.97,-0.00129203,-7.37843e-27
1093.12,-0.00116312,-6.58399e-27
1093.27,-0.00130239,-7.30772e-27
1093.42,-0.00018032,-1.00291e-27
1093.57,-0.000158384,-8.731830000000001e-28
1093.71,-0.000567847,-3.1031499999999997e-27
1093.86,-0.000570037,-3.0878399999999997e-27
1094.01,-0.000251791,-1.35199e-27
1094.16,0.000505538,2.6907199999999997e-27
1094.31,0.000968887,5.11176e-27
1094.46,0.000856889,4.48132e-27
1094.61,0.000813756,4.2185199999999994e-27
1094.76,0.00142386,7.31676e-27
1094.91,0.00260123,1.32501e-26
1095.06,0.00164695,8.315869999999999e-27
1095.21,0.00092125,4.61099e-27
1095.36,0.000355747,1.76502e-27
1095.51,-4.76232e-05,-2.34217e-28
1095.66,0.000215175,1.0490199999999999e-27
1095.81,0.000504116,2.43622e-27
1095.96,-0.00113286,-5.42697e-27
1096.11,-0.000484049,-2.29861e-27
1096.26,0.000291611,1.3726999999999999e-27
1096.41,-0.000927175,-4.32646e-27
1096.56,-0.00117562,-5.43795e-27
1096.71,-0.000737819,-3.38314e-27
1096.86,-0.000543329,-2.46964e-27
1097.01,-0.000396756,-1.7877099999999998e-27
1097.16,-0.00022404,-1.0006999999999999e-27
1097.31,-0.000249988,-1.10688e-27
1097.46,0.000150621,6.61109e-28
1097.61,-0.000252091,-1.0968599999999999e-27
1097.76,0.000253069,1.09154e-27
1097.91,-0.000228751,-9.780760000000001e-28
1098.06,0.000484876,2.0551799999999997e-27
1098.21,0.000307489,1.29199e-27
1098.36,0.000643395,2.67991e-27
1098.51,0.000155029,6.4013200000000005e-28
1098.66,-6.22693e-05,-2.54885e-28
1098.81,0.000161511,6.55372e-28
1098.96,0.000884418,3.55762e-27
1099.11,0.000614788,2.45158e-27
1099.26,0.000316568,1.25143e-27
1099.41,0.000916632,3.59214e-27
1099.56,0.00122945,4.77628e-27
1099.71,0.00117041,4.50754e-27
1099.86,0.00127188,4.85589e-27
