Repository: hirokitanaka-ikz/fluorescence_ray_tracing

## Description
- All the parameters for simulation are written in 'params.yaml'.
- The simulation requires spectroscopic data of the laser-cooling medium. The spectroscopic data need to be in the directory "spectra" in CSV format. The first column is wavelength in nm, the second column is the normalized fluorescence intensity, and the third column is the absorption cross section in cm^2.
- The file name of the spectroscopic data needs to be named as '{crystal name}\_{temperature}K.csv' for isotropic crystals. For uniaxial crystals, two files for two polarizations are needed and they should be named as '{crystal name}\_{"sigma" or "pi"}\_{temperature}K.csv'.

File: spectra/YbYLF_sigma_110K.csv (part 1 of 2)
wavelength_nm,If,abs_xs
929.927,0.00163393,2.7500099999999996e-20
930.007,0.00154324,2.5672599999999998e-20
930.086,0.0013159,2.1637099999999998e-20
930.166,0.00117957,1.9170599999999997e-20
930.246,0.00106595,1.71233e-20
930.326,0.000952277,1.5120099999999998e-20
930.406,0.000975278,1.5305999999999998e-20
930.486,0.000907121,1.40715e-20
930.566,0.00104411,1.6008899999999997e-20
930.646,0.000975935,1.4790399999999997e-20
930.726,0.00120423,1.8039e-20
930.806,0.00184326,2.7292099999999995e-20
930.886,0.00330405,4.8354999999999995e-20
930.966,0.00451443,6.53048e-20
931.046,0.00467524,6.68489e-20
931.126,0.00476763,6.73816e-20
931.206,0.00428913,5.99181e-20
931.286,0.00385609,5.3245999999999995e-20
931.365,0.00408549,5.576149999999999e-20
931.445,0.00346936,4.6805099999999996e-20
931.525,0.00342445,4.566539999999999e-20
931.605,0.00283074,3.73122e-20
931.685,0.00273992,3.5697999999999995e-20
931.765,0.00326673,4.2070099999999996e-20
931.845,0.00278696,3.54772e-20
931.925,0.00210102,2.6436599999999998e-20
932.005,0.00223886,2.7845899999999996e-20
932.085,0.00223938,2.7530999999999995e-20
932.165,0.00182766,2.221e-20
932.245,0.00191972,2.3059599999999998e-20
932.325,0.00171394,2.0350399999999997e-20
932.405,0.00146225,1.7161699999999998e-20
932.485,0.00111873,1.2978599999999999e-20
932.565,0.000843837,9.676689999999999e-21
932.644,0.000637619,7.22761e-21
932.724,0.000500125,5.60374e-21
932.804,0.000569087,6.30297e-21
932.884,0.00052332,5.72931e-21
932.964,0.000523447,5.6647e-21
933.044,0.000477647,5.10953e-21
933.124,0.000454794,4.8090499999999995e-21
933.204,0.000592753,6.19571e-21
933.284,0.000569917,5.888449999999999e-21
933.364,0.000616029,6.29164e-21
933.444,0.000524211,5.2922799999999996e-21
933.524,0.000639326,6.3802e-21
933.604,0.000616479,6.0814399999999994e-21
933.684,0.000662646,6.461699999999999e-21
933.764,0.000685824,6.61083e-21
933.843,0.000778077,7.41386e-21
933.923,0.000732222,6.89674e-21
934.003,0.000709375,6.60476e-21
934.083,0.000778666,7.16662e-21
934.163,0.000755819,6.876429999999999e-21
934.243,0.00075601,6.79917e-21
934.323,0.000779255,6.92775e-21
934.403,0.000756385,6.64722e-21
934.483,0.000825768,7.17366e-21
934.563,0.000849045,7.29122e-21
934.643,0.000826182,7.01346e-21
934.723,0.000826391,6.93474e-21
934.803,0.000849696,7.048519999999999e-21
934.883,0.00073444,6.02255e-21
934.963,0.000757731,6.14229e-21
935.043,0.000757922,6.0734e-21
935.122,0.000735001,5.82221e-21
935.202,0.000758306,5.93797e-21
935.282,0.000712248,5.51339e-21
935.362,0.000712428,5.4516e-21
935.442,0.000666336,5.0404799999999994e-21
935.522,0.00071279,5.3301299999999995e-21
935.602,0.000689828,5.0993499999999994e-21
935.682,0.000643699,4.70387e-21
935.762,0.000667026,4.8185299999999995e-21
935.842,0.000644028,4.59915e-21
935.922,0.000667364,4.7112599999999994e-21
936.002,0.000621182,4.33506e-21
936.082,0.000551791,3.80675e-21
936.162,0.000598314,4.0805e-21
936.242,0.000621663,4.1912499999999995e-21
936.321,0.000598618,3.98974e-21
936.401,0.000598775,3.9451599999999995e-21
936.481,0.000598933,3.90109e-21
936.561,0.000668752,4.3060799999999996e-21
936.641,0.000599247,3.81445e-21
936.721,0.000715569,4.50285e-21
936.801,0.000715752,4.45256e-21
936.881,0.000692689,4.25988e-21
936.961,0.000716119,4.3536799999999996e-21
937.041,0.000716307,4.30511e-21
937.121,0.000693233,4.11888e-21
937.201,0.000716685,4.2096199999999996e-21
937.281,0.000740148,4.29784e-21
937.361,0.000763621,4.38355e-21
937.441,0.000787103,4.46681e-21
937.521,0.000740718,4.15564e-21
937.6,0.00083411,4.62623e-21
937.68,0.000811024,4.44691e-21
937.76,0.000787927,4.27102e-21
937.84,0.00083477,4.47337e-21
937.92,0.000788342,4.17644e-21
938.0,0.000788544,4.12992e-21
938.08,0.000812081,4.20474e-21
938.16,0.000858975,4.3968999999999995e-21
938.24,0.000859202,4.3479799999999996e-21
938.32,0.000906137,4.53329e-21
938.4,0.000859656,4.2518e-21
938.48,0.000836517,4.09027e-21
938.56,0.00078999,3.81882e-21
938.64,0.000836949,3.9997899999999995e-21
938.72,0.000813779,3.84482e-21
938.799,0.000837385,3.9113599999999996e-21
938.879,0.000861003,3.97595e-21
938.959,0.00088463,4.03861e-21
939.039,0.000908266,4.09938e-21
939.119,0.000908499,4.0538299999999996e-21
939.199,0.000885319,3.90551e-21
939.279,0.000885553,3.8621599999999995e-21
939.359,0.000956084,4.12241e-21
939.439,0.000979769,4.17655e-21
939.519,0.000980021,4.1301899999999995e-21
939.599,0.00100373,4.18209e-21
939.679,0.00102746,4.2323499999999995e-21
939.759,0.000980797,3.9942899999999995e-21
939.839,0.00102799,4.13898e-21
939.919,0.00105173,4.18652e-21
939.999,0.00102854,4.0477899999999995e-21
940.078,0.000981856,3.82022e-21
940.158,0.00105262,4.0491e-21
940.238,0.0010294,3.91491e-21
940.318,0.00102969,3.8716e-21
940.398,0.000982939,3.6539399999999996e-21
940.478,0.00110082,4.04577e-21
940.558,0.00100701,3.65906e-21
940.638,0.000913146,3.28042e-21
940.718,0.00098402,3.495e-21
940.798,0.00100784,3.53906e-21
940.878,0.000984561,3.41818e-21
940.958,0.000984832,3.38041e-21
941.038,0.000985103,3.34307e-21
941.118,0.00103252,3.46434e-21
941.198,0.000985646,3.26965e-21
941.277,0.0010095,3.3109099999999998e-21
941.357,0.000962596,3.12136e-21
941.437,0.00101006,3.23823e-21
941.517,0.00103394,3.27732e-21
941.597,0.00101062,3.16717e-21
941.677,0.0010109,3.1322399999999997e-21
941.757,0.00105842,3.2424299999999998e-21
941.837,0.00103507,3.13508e-21
941.917,0.00105899,3.17128e-21
941.997,0.00113021,3.34635e-21
942.077,0.00101227,2.9632899999999997e-21
942.157,0.00113084,3.27301e-21
942.237,0.00110749,3.1692399999999998e-21
942.317,0.00113146,3.20131e-21
942.397,0.00113178,3.16606e-21
942.476,0.00115577,3.1967099999999997e-21
942.556,0.00115609,3.16152e-21
942.636,0.00113272,3.06265e-21
942.716,0.00113303,3.0289499999999997e-21
942.796,0.00115705,3.0583e-21
942.876,0.00118109,3.08664e-21
942.956,0.00113397,2.9301e-21
943.036,0.00115802,2.9585e-21
943.116,0.00111086,2.80606e-21
943.196,0.00111117,2.77522e-21
943.276,0.00120648,2.97932e-21
943.356,0.0011593,2.8305699999999998e-21
943.436,0.00118338,2.85684e-21
943.516,0.00113617,2.71199e-21
943.596,0.00120782,2.85055e-21
943.675,0.00113681,2.65276e-21
943.755,0.00113712,2.62364e-21
943.835,0.00116123,2.64913e-21
943.915,0.00120916,2.72744e-21
943.995,0.00111426,2.48512e-21
944.075,0.00109076,2.40534e-21
944.155,0.00123399,2.69061e-21
944.235,0.00118668,2.55837e-21
944.315,0.00125851,2.68275e-21
944.395,0.00125888,2.6533599999999997e-21
944.475,0.00125924,2.62431e-21
944.555,0.00130731,2.69388e-21
944.635,0.00140312,2.85885e-21
944.715,0.00135577,2.7313599999999998e-21
944.795,0.0014039,2.79657e-21
944.875,0.00145206,2.86003e-21
944.954,0.00152413,2.9682899999999997e-21
945.034,0.00162014,3.11987e-21
945.114,0.00174011,3.3132899999999997e-21
945.194,0.00183625,3.45712e-21
945.274,0.00200419,3.73099e-21
945.354,0.00207653,3.82231e-21
945.434,0.00226855,4.12895e-21
945.514,0.00236493,4.25612e-21
945.594,0.00243744,4.33745e-21
945.674,0.00258184,4.54293e-21
945.754,0.00270235,4.7017199999999995e-21
945.834,0.00282293,4.85648e-21
945.914,0.00279975,4.76266e-21
945.994,0.00289647,4.87201e-21
946.074,0.00296926,4.9385299999999996e-21
946.153,0.00304209,5.0030199999999994e-21
946.233,0.00311494,5.0654899999999996e-21
946.313,0.00316382,5.08741e-21
946.393,0.00321276,5.1082999999999994e-21
946.473,0.00321369,5.0526199999999995e-21
946.553,0.00333474,5.18431e-21
946.633,0.00340781,5.2386499999999996e-21
946.713,0.00343283,5.21812e-21
946.793,0.0035781,5.3781299999999995e-21
946.873,0.00365129,5.42681e-21
946.953,0.00379671,5.57988e-21
947.033,0.00384595,5.5890799999999995e-21
947.113,0.00391929,5.6320299999999994e-21
947.193,0.00411307,5.84449e-21
947.273,0.00430697,6.051669999999999e-21
947.352,0.0044287,6.15322e-21
947.432,0.00455049,6.25186e-21
947.512,0.00460003,6.2493799999999996e-21
947.592,0.00469783,6.3110199999999994e-21
947.672,0.00479568,6.3706e-21
947.752,0.00484534,6.36475e-21
947.832,0.0047502,6.17018e-21
947.912,0.00467915,6.0101e-21
947.992,0.00460809,5.85284e-21
948.072,0.0042471,5.3342e-21
948.152,0.00403086,5.00619e-21
948.232,0.00376614,4.62527e-21
948.312,0.00347707,4.22269e-21
948.392,0.00318788,3.8283499999999995e-21
948.472,0.00294688,3.49951e-21
948.551,0.00272995,3.20579e-21
948.631,0.00260972,3.03049e-21
948.711,0.00236835,2.71958e-21
948.791,0.0021995,2.4975699999999997e-21
948.871,0.00212747,2.38889e-21
948.951,0.00205539,2.2822799999999998e-21
949.031,0.00205601,2.25757e-21
949.111,0.00188686,2.0487899999999998e-21
949.191,0.00196021,2.10476e-21
949.271,0.00191226,2.03045e-21
949.351,0.00193711,2.0339699999999997e-21
949.431,0.00188913,1.96154e-21
949.511,0.00196257,2.0151399999999997e-21
949.591,0.00201177,2.04271e-21
949.671,0.00206101,2.06945e-21
949.75,0.00211026,2.09537e-21
949.83,0.00218385,2.14436e-21
949.91,0.00225749,2.1920499999999997e-21
949.99,0.0023068,2.2150599999999998e-21
950.07,0.00235614,2.23732e-21
950.15,0.00240551,2.25885e-21
950.23,0.00252799,2.34752e-21
950.31,0.00257745,2.3668999999999997e-21
950.39,0.00252945,2.29705e-21
950.47,0.00265204,2.38166e-21
950.55,0.00270157,2.39924e-21
950.63,0.00279993,2.45901e-21
950.71,0.00275195,2.39009e-21
950.79,0.00287478,2.4690999999999998e-21
950.87,0.00287563,2.4424499999999998e-21
950.949,0.00290089,2.4366099999999997e-21
951.029,0.00285289,2.3697499999999997e-21
951.109,0.0028293,2.32412e-21
951.189,0.00283013,2.29906e-21
951.269,0.00268428,2.15643e-21
951.349,0.00263618,2.09434e-21
951.429,0.0025636,2.01414e-21
951.509,0.0024665,1.9163999999999998e-21
951.589,0.00234485,1.80172e-21
951.669,0.00222312,1.68929e-21
951.749,0.00210133,1.5790799999999998e-21
951.829,0.00207747,1.54389e-21
951.909,0.00198008,1.45524e-21
951.989,0.00198068,1.43959e-21
952.069,0.00183416,1.3183599999999999e-21
952.148,0.00193283,1.37393e-21
952.228,0.00203156,1.42815e-21
952.308,0.00200764,1.39574e-21
952.388,0.00193461,1.33012e-21
952.468,0.0018861,1.28245e-21
952.548,0.00205865,1.3843099999999999e-21
952.628,0.00201013,1.3367599999999999e-21
952.708,0.00203532,1.33857e-21
952.788,0.00201137,1.3082199999999999e-21
952.868,0.0020612,1.32584e-21
952.948,0.00203724,1.2959699999999999e-21
953.028,0.0020625,1.2975599999999999e-21
953.108,0.00211238,1.31429e-21
953.188,0.00211305,1.30021e-21
953.268,0.00218762,1.33125e-21
953.347,0.00218831,1.31699e-21
953.427,0.00216435,1.28821e-21
953.507,0.00231298,1.36151e-21
953.587,0.00221504,1.2894899999999999e-21
953.667,0.00224041,1.2898899999999999e-21
953.747,0.00221645,1.26204e-21
953.827,0.00216779,1.22074e-21
953.907,0.00234138,1.30398e-21
953.987,0.00239153,1.31724e-21
954.067,0.00239228,1.30316e-21
954.147,0.00239305,1.28923e-21
954.227,0.00244329,1.30181e-21
954.307,0.00246882,1.3009399999999998e-21
954.387,0.00246962,1.28705e-21
954.467,0.00261895,1.34986e-21
954.546,0.00266931,1.3607e-21
954.626,0.00271972,1.3711499999999999e-21
954.706,0.00269583,1.34417e-21
954.786,0.00282064,1.3909399999999999e-21
954.866,0.00292073,1.42447e-21
954.946,0.00294649,1.4212499999999999e-21
955.026,0.00299707,1.4297699999999999e-21
955.106,0.00302286,1.42623e-21
955.186,0.00309836,1.4458e-21
955.266,0.00317391,1.4648e-21
955.346,0.00324949,1.4832199999999999e-21
955.426,0.00327541,1.47864e-21
955.506,0.00342563,1.52949e-21
955.586,0.00342678,1.51321e-21
955.666,0.00347769,1.51885e-21
955.745,0.00357839,1.54569e-21
955.825,0.00360448,1.53988e-21
955.905,0.00363059,1.53404e-21
955.985,0.00383106,1.6009899999999998e-21
956.065,0.00385723,1.59426e-21
956.145,0.00390836,1.59769e-21
956.225,0.00413408,1.6714499999999999e-21
956.305,0.00406065,1.6237799999999999e-21
956.385,0.00418677,1.6558699999999999e-21
956.465,0.00428802,1.6773499999999999e-21
956.545,0.00446424,1.7271599999999998e-21
956.625,0.00459063,1.75661e-21
956.705,0.00479205,1.81362e-21
956.785,0.00491863,1.8411499999999997e-21
956.864,0.0051203,1.89567e-21
956.944,0.00532213,1.94884e-21
957.024,0.00552413,2.00068e-21
957.104,0.00577632,2.0691399999999998e-21
957.184,0.00615381,2.18026e-21
957.264,0.00653158,2.2888e-21
957.344,0.00688456,2.38612e-21
957.424,0.00733803,2.5154999999999997e-21
957.504,0.00799243,2.70989e-21
957.584,0.00869732,2.91667e-21
957.664,0.00937765,3.1104699999999998e-21
957.744,0.0103596,3.39865e-21
957.824,0.0113925,3.6966999999999996e-21
957.904,0.0125516,4.0283599999999995e-21
957.984,0.0140383,4.4562999999999995e-21
958.063,0.0155259,4.8747399999999994e-21
958.143,0.0169391,5.2604e-21
958.223,0.0183028,5.6218999999999996e-21
958.303,0.0196675,5.9751699999999994e-21
958.383,0.0208822,6.27504e-21
958.463,0.0220979,6.56794e-21
958.543,0.0233145,6.85398e-21
958.623,0.0244817,7.118669999999999e-21
958.703,0.0258766,7.44226e-21
958.783,0.0273731,7.78686e-21
958.863,0.029274,8.2369e-21
958.943,0.0312268,8.690629999999999e-21
959.023,0.0332819,9.16169e-21
959.103,0.0352374,9.594359999999999e-21
959.183,0.0371943,1.0016899999999999e-20
959.262,0.0392031,1.0443e-20
959.342,0.0408597,1.0765799999999999e-20
959.422,0.0423407,1.10346e-20
959.502,0.0435951,1.1237899999999998e-20
959.582,0.0447742,1.1416299999999999e-20
959.662,0.0459793,1.15961e-20
959.742,0.0469831,1.1720399999999998e-20
959.822,0.0481903,1.1890799999999999e-20
959.902,0.0495504,1.2093499999999998e-20
959.982,0.0507083,1.2241599999999998e-20
960.062,0.0518417,1.23792e-20
960.142,0.0524688,1.2392799999999999e-20
960.222,0.0526395,1.2297999999999999e-20
960.302,0.0520235,1.2022099999999999e-20
960.381,0.0504934,1.1541799999999998e-20
960.461,0.0484798,1.0961199999999999e-20
960.541,0.0454737,1.0169899999999999e-20
960.621,0.0424907,9.399589999999999e-21
960.701,0.0391749,8.57205e-21
960.781,0.0361116,7.81601e-21
960.861,0.033275,7.12391e-21
960.941,0.0307927,6.52096e-21
961.021,0.0287924,6.03122e-21
961.101,0.026969,5.588e-21
961.181,0.0255008,5.2264999999999994e-21
961.261,0.024261,4.9185099999999996e-21
961.341,0.0233008,4.67265e-21
961.421,0.02234,4.43142e-21
961.501,0.0216337,4.2448099999999994e-21
961.58,0.0207481,4.02695e-21
961.66,0.0199385,3.8279e-21
961.74,0.0190773,3.6228999999999995e-21
961.82,0.0181133,3.40259e-21
961.9,0.0168419,3.1295e-21
961.98,0.0156716,2.8805199999999997e-21
962.06,0.0144237,2.6224699999999998e-21
962.14,0.0132519,2.38333e-21
962.22,0.0122583,2.18079e-21
962.3,0.0111615,1.96419e-21
962.38,0.0103201,1.79648e-21
962.46,0.00952933,1.64089e-21
962.54,0.00894316,1.5233099999999999e-21
962.62,0.00848485,1.4296199999999999e-21
962.7,0.00810314,1.3505499999999999e-21
962.779,0.00782381,1.2899e-21
962.859,0.00777536,1.26807e-21
962.939,0.00762413,1.22997e-21
963.019,0.00775548,1.2376499999999999e-21
963.099,0.00791265,1.2490999999999999e-21
963.179,0.0080442,1.25615e-21
963.259,0.0082016,1.26691e-21
963.339,0.00856501,1.30876e-21
963.419,0.0089545,1.35351e-21
963.499,0.00924128,1.3817899999999999e-21
963.579,0.0095282,1.4093199999999999e-21
963.659,0.00966066,1.4135e-21
963.739,0.00966434,1.39879e-21
963.819,0.00966807,1.38425e-21
963.898,0.0095686,1.3552399999999999e-21
963.978,0.00949472,1.3302799999999999e-21
964.058,0.00921421,1.2770599999999999e-21
964.138,0.00890776,1.2212899999999999e-21
964.218,0.00873026,1.18406e-21
964.298,0.00844922,1.1335999999999999e-21
964.378,0.00819385,1.0875e-21
964.458,0.00788657,1.03544e-21
964.538,0.0076825,9.97794e-22
964.618,0.00745244,9.57495e-22
964.698,0.00729996,9.2781e-22
964.778,0.00704361,8.85596e-22
964.858,0.00681303,8.47389e-22
964.938,0.00658223,8.09877e-22
965.018,0.00648101,7.88846e-22
965.097,0.00622397,7.49415e-22
965.177,0.00609657,7.2618299999999995e-22
965.257,0.00596907,7.03352e-22
965.337,0.00568555,6.6274499999999995e-22
965.417,0.00558378,6.43887e-22
965.497,0.00542992,6.19418e-22
965.577,0.00522396,5.89522e-22
965.657,0.00506989,5.6599e-22
965.737,0.00504587,5.5726e-22
965.817,0.00494371,5.40115e-22
965.897,0.00471117,5.0918299999999995e-22
965.977,0.00479121,5.1227599999999995e-22
966.057,0.00450622,4.76635e-22
966.137,0.00448191,4.68978e-22
966.216,0.00448371,4.64132e-22
966.296,0.00435496,4.45969e-22
966.376,0.0042261,4.28133e-22
966.456,0.00430619,4.31568e-22
966.536,0.00417721,4.14154e-22
966.616,0.00407428,3.99619e-22
966.696,0.00407592,3.95495e-22
966.776,0.00407759,3.91418e-22
966.856,0.00410545,3.8987e-22
966.936,0.00397615,3.7354699999999998e-22
967.016,0.00405636,3.77001e-22
967.096,0.00403177,3.70704e-22
967.176,0.00395472,3.59726e-22
967.256,0.00398254,3.58379e-22
967.335,0.00408915,3.64034e-22
967.415,0.00398581,3.51037e-22
967.495,0.00388238,3.3827e-22
967.575,0.00396282,3.41585e-22
967.655,0.00401703,3.42555e-22
967.735,0.00396609,3.34594e-22
967.815,0.00399404,3.33349e-22
967.895,0.00396936,3.27748e-22
967.975,0.003971,3.24379e-22
968.055,0.00399899,3.23175e-22
968.135,0.00397429,3.17747e-22
968.215,0.00408139,3.22824e-22
968.295,0.00410946,3.21572e-22
968.375,0.00411116,3.1827e-22
968.455,0.00419206,3.21067e-22
968.534,0.00429943,3.25776e-22
968.614,0.00435406,3.26393e-22
968.694,0.00443516,3.28924e-22
968.774,0.00451637,3.31373e-22
968.854,0.00470346,3.41419e-22
968.934,0.00475837,3.4172e-22
969.014,0.00494567,3.51384e-22
969.094,0.00515962,3.62675e-22
969.174,0.00542679,3.77388e-22
969.254,0.0056942,3.91763e-22
969.334,0.00601484,4.09413e-22
969.414,0.00625613,4.21299e-22
969.494,0.00665686,4.43509e-22
969.574,0.00705803,4.65228e-22
969.653,0.00751263,4.89918e-22
969.733,0.00802078,5.17486e-22
969.813,0.0086889,5.54623e-22
969.893,0.00930444,5.87591e-22
969.973,0.0101864,6.36444e-22
970.053,0.011016,6.80949e-22
970.133,0.0119528,7.30996e-22
970.213,0.0133167,8.05744e-22
970.293,0.0147618,8.836849999999999e-22
970.373,0.0165547,9.80473e-22
970.453,0.0186158,1.0908199999999999e-21
970.533,0.0211592,1.22667e-21
970.613,0.0241587,1.3856699999999999e-21
970.693,0.0280958,1.59437e-21
970.772,0.0329181,1.8481799999999998e-21
970.852,0.0398297,2.2124699999999998e-21
970.932,0.0481915,2.6485199999999997e-21
971.012,0.0591558,3.2165699999999997e-21
971.092,0.0733947,3.94843e-21
971.172,0.0917174,4.88175e-21
971.252,0.114718,6.0411499999999996e-21
971.332,0.141141,7.353729999999999e-21
971.412,0.169572,8.741289999999999e-21
971.492,0.195452,9.96851e-21
971.572,0.213678,1.0782499999999999e-20
971.652,0.219463,1.09569e-20
971.732,0.212575,1.0500499999999999e-20
971.812,0.194502,9.50587e-21
971.892,0.170419,8.24056e-21
971.971,0.144268,6.902129999999999e-21
972.051,0.121539,5.7530999999999996e-21
972.131,0.0998939,4.6784e-21
972.211,0.0833207,3.86088e-21
972.291,0.0700469,3.21142e-21
972.371,0.0595116,2.69952e-21
972.451,0.0513398,2.30418e-21
972.531,0.0448065,1.98966e-21
972.611,0.0397517,1.7465199999999998e-21
972.691,0.0356916,1.55154e-21
972.771,0.0323577,1.39173e-21
972.851,0.0292641,1.24535e-21
972.931,0.0268705,1.1314e-21
973.011,0.0248267,1.0342899999999999e-21
973.09,0.0230787,9.51297e-22
973.17,0.0215728,8.79822e-22
973.25,0.0203094,8.19539e-22
973.33,0.0192345,7.6796e-22
973.41,0.0183213,7.23771e-22
973.49,0.0174615,6.82517e-22
973.57,0.0167095,6.46226e-22
973.65,0.016174,6.18909e-22
973.73,0.0155295,5.87969e-22
973.81,0.0150473,5.63697e-22
973.89,0.0145647,5.3986e-22
973.97,0.0141361,5.1844099999999995e-22
974.05,0.0138431,5.0233799999999995e-22
974.13,0.0134411,4.82603e-22
974.209,0.0132838,4.71924e-22
974.289,0.0130719,4.59497e-22
974.369,0.0129417,4.50122e-22
974.449,0.0128657,4.42762e-22
974.529,0.0127898,4.35509e-22
974.609,0.0128502,4.32953e-22
974.689,0.0126923,4.2312699999999997e-22
974.769,0.0127799,4.21558e-22
974.849,0.012649,4.12844e-22
974.929,0.0127368,4.11331e-22
975.009,0.0127702,4.0806399999999997e-22
975.089,0.0128309,4.05688e-22
975.169,0.0128094,4.00744e-22
975.249,0.0129523,4.00948e-22
975.328,0.0130953,4.0110799999999997e-22
975.408,0.0132384,4.01225e-22
975.488,0.0132993,3.9883e-22
975.568,0.0135252,4.0133699999999998e-22
975.648,0.0134766,3.95689e-22
975.728,0.0137027,3.98097e-22
975.808,0.013764,3.95671e-22
975.888,0.0139353,3.9638599999999997e-22
975.968,0.014052,3.95503e-22
976.048,0.0142788,3.97662e-22
976.128,0.0145059,3.99741e-22
976.208,0.0147331,4.01737e-22
976.288,0.0149054,4.02168e-22
976.368,0.0150779,4.0255e-22
976.447,0.015223,4.02155e-22
976.527,0.0153406,4.01007e-22
976.607,0.0155964,4.03413e-22
976.687,0.0156866,4.01489e-22
976.767,0.0160811,4.07266e-22
976.847,0.0162822,4.08034e-22
976.927,0.0165943,4.11492e-22
977.007,0.016879,4.14161e-22
977.087,0.0172193,4.1808099999999997e-22
977.167,0.0175324,4.21219e-22
977.247,0.0180122,4.28209e-22
977.327,0.0182427,4.29143e-22
977.407,0.0187231,4.3582799999999995e-22
977.487,0.0191762,4.41698e-22
977.566,0.0196021,4.46778e-22
977.646,0.0200561,4.52339e-22
977.726,0.0205107,4.57747e-22
977.806,0.0211048,4.66073e-22
977.886,0.0215603,4.71148e-22
977.966,0.0222669,4.81494e-22
978.046,0.0229462,4.90991e-22
978.126,0.0236262,5.00252e-22
978.206,0.0242511,5.0811e-22
978.286,0.0250162,5.18657e-22
978.366,0.0256702,5.26652e-22
978.446,0.0263251,5.34438e-22
978.526,0.0270922,5.44261e-22
978.606,0.0278881,5.54393e-22
978.685,0.0287127,5.64821e-22
978.765,0.0294822,5.73897e-22
978.845,0.0303084,5.83814e-22
978.925,0.0310513,5.91876e-22
979.005,0.031683,5.97609e-22
979.085,0.0322031,6.01075e-22
979.165,0.0329204,6.08048e-22
979.245,0.0336665,6.15337e-22
979.325,0.0343289,6.20894e-22
979.405,0.0350479,6.27284e-22
979.485,0.0359364,6.36474e-22
979.565,0.0364886,6.39512e-22
979.645,0.0369008,6.3999e-22
979.725,0.0374541,6.42812e-22
979.804,0.0377264,6.40733e-22
979.884,0.0379708,6.3816e-22
979.964,0.0380459,6.32757e-22
980.044,0.0383467,6.31113e-22
980.124,0.0385913,6.2852e-22
980.204,0.0388363,6.25919e-22
980.284,0.0390532,6.22858e-22
980.364,0.0393268,6.20688e-22
980.444,0.0394593,6.16295e-22
980.524,0.0397902,6.14992e-22
980.604,0.0398104,6.08897e-22
980.684,0.0399437,6.04579e-22
980.764,0.0400486,5.99857e-22
980.844,0.0401251,5.94749e-22
980.923,0.0404288,5.93016e-22
981.003,0.0404777,5.87558e-22
981.083,0.0407254,5.85004e-22
981.163,0.0409728,5.82438e-22
981.243,0.0412773,5.80667e-22
981.323,0.0415254,5.78085e-22
981.403,0.0416604,5.73936e-22
981.483,0.0419661,5.7214e-22
981.563,0.0421578,5.68782e-22
981.643,0.0424922,5.67338e-22
981.723,0.0429696,5.67753e-22
981.803,0.0432481,5.65499e-22
981.883,0.0434984,5.62865e-22
981.963,0.0439487,5.62789e-22
982.042,0.0441711,5.59765e-22
982.122,0.0442793,5.55314e-22
982.202,0.0444735,5.51961e-22
982.282,0.0442961,5.4405599999999995e-22
982.362,0.0441752,5.36944e-22
982.442,0.0440828,5.30263e-22
982.522,0.0439333,5.22986e-22
982.602,0.0435832,5.13439e-22
982.682,0.0433475,5.05369e-22
982.762,0.0431403,4.9774e-22
982.842,0.0430476,4.91524e-22
982.922,0.0428112,4.8376099999999995e-22
983.002,0.042431,4.74497e-22
983.082,0.0419929,4.64734e-22
983.161,0.0414968,4.54488e-22
983.241,0.0407124,4.41281e-22
983.321,0.0397835,4.26747e-22
983.401,0.0385369,4.09097e-22
983.481,0.0370585,3.89332e-22
983.561,0.0355493,3.69611e-22
983.641,0.0338078,3.47868e-22
983.721,0.0322953,3.28868e-22
983.801,0.0306369,3.08754e-22
983.881,0.0291789,2.9102e-22
983.961,0.0278933,2.75322e-22
984.041,0.0265774,2.59622e-22
984.121,0.0257231,2.4868e-22
984.201,0.0247809,2.3709399999999998e-22
984.28,0.0238087,2.25439e-22
984.36,0.0230676,2.16166e-22
984.44,0.0223548,2.0732199999999999e-22
984.52,0.0218153,2.0022999999999999e-22
984.6,0.0212171,1.92729e-22
984.68,0.0206765,1.85879e-22
984.76,0.020135,1.79143e-22
984.84,0.0197675,1.74058e-22
984.92,0.0193415,1.6855e-22
985.0,0.0187113,1.61376e-22
985.08,0.0182844,1.56068e-22
985.16,0.0177405,1.49863e-22
985.24,0.017196,1.43766e-22
985.32,0.0167385,1.38498e-22
985.399,0.0163682,1.34038e-22
985.479,0.0159682,1.29415e-22
985.559,0.0157722,1.2650899999999999e-22
985.639,0.0155175,1.23184e-22
985.719,0.015438,1.2129e-22
985.799,0.0153292,1.1919499999999999e-22
985.879,0.0152789,1.17581e-22
985.959,0.0152579,1.1621e-22
986.039,0.0152662,1.15077e-22
986.119,0.0153919,1.14829e-22
986.199,0.0156643,1.1566e-22
986.279,0.0157317,1.14962e-22
986.359,0.0161514,1.16814e-22
986.438,0.0162776,1.16516e-22
986.518,0.0165217,1.1704699999999999e-22
986.598,0.0168544,1.18176e-22
986.678,0.0168931,1.1723e-22
986.758,0.0172264,1.18314e-22
986.838,0.0174421,1.18565e-22
986.918,0.0176877,1.1899899999999999e-22
986.998,0.0178451,1.18824e-22
987.078,0.0180027,1.18642e-22
987.158,0.0180717,1.1787399999999999e-22
987.238,0.0183772,1.18636e-22
987.318,0.0185647,1.18615e-22
987.398,0.0187229,1.18398e-22
987.478,0.0189701,1.1873e-22
987.557,0.0191288,1.18495e-22
987.637,0.0193173,1.18435e-22
987.717,0.0196544,1.19265e-22
987.797,0.0197545,1.18643e-22
987.877,0.0200922,1.19433e-22
987.957,0.0201035,1.18275e-22
988.037,0.0204418,1.1903299999999999e-22
988.117,0.0206318,1.18907e-22
988.197,0.0208814,1.19113e-22
988.277,0.0210421,1.18799e-22
988.357,0.0211732,1.18315e-22
988.437,0.0212745,1.17663e-22
988.517,0.0215549,1.1799299999999999e-22
988.597,0.0216865,1.17498e-22
988.676,0.0218182,1.17001e-22
988.756,0.0220698,1.17139e-22
988.836,0.0221125,1.16164e-22
988.916,0.0222449,1.15664e-22
988.996,0.0222877,1.147e-22
989.076,0.0222107,1.13135e-22
989.156,0.0223432,1.12646e-22
989.236,0.0223859,1.11707e-22
989.316,0.0224588,1.10924e-22
989.396,0.0226218,1.10588e-22
989.476,0.022635,1.09521e-22
989.556,0.0228587,1.09473e-22
989.636,0.0230827,1.09416e-22
989.715,0.0231864,1.08785e-22
989.795,0.0235612,1.09414e-22
989.875,0.0237857,1.09328e-22
989.955,0.024131,1.09783e-22
990.035,0.0244767,1.10219e-22
990.115,0.0249436,1.11174e-22
990.195,0.0251996,1.11169e-22
990.275,0.0256674,1.1207699999999999e-22
990.355,0.0260753,1.12696e-22
990.435,0.0263929,1.12906e-22
990.515,0.0267414,1.13229e-22
990.595,0.0270298,1.13283e-22
990.675,0.0275003,1.1408e-22
990.755,0.0279105,1.14601e-22
990.834,0.0283211,1.15102e-22
990.914,0.0288538,1.16072e-22
990.994,0.0293569,1.16892e-22
991.074,0.0301341,1.18764e-22
991.154,0.0308513,1.20352e-22
991.234,0.0315087,1.21665e-22
991.314,0.032319,1.23523e-22
991.394,0.0330085,1.24874e-22
991.474,0.0340644,1.27556e-22
991.554,0.0349086,1.29387e-22
991.634,0.036303,1.33186e-22
991.714,0.0376378,1.36678e-22
991.794,0.0391879,1.40859e-22
991.874,0.0408927,1.45492e-22
991.953,0.0430588,1.51641e-22
992.033,0.0449215,1.56592e-22
992.113,0.0470619,1.62385e-22
992.193,0.0489595,1.67215e-22
992.273,0.0505833,1.71006e-22
992.353,0.0515656,1.72555e-22
992.433,0.0518429,1.7172e-22
992.513,0.0518441,1.6998e-22
992.593,0.0515995,1.6746e-22
992.673,0.0507395,1.62996e-22
992.753,0.0500938,1.59288e-22
992.833,0.0494781,1.55733e-22
992.913,0.0489236,1.52425e-22
992.992,0.0483378,1.49071e-22
993.072,0.0478746,1.46145e-22
993.152,0.0475647,1.43726e-22
993.232,0.0473471,1.41617e-22
993.312,0.047284,1.39994e-22
993.392,0.0471592,1.38209e-22
993.472,0.047251,1.37074e-22
993.552,0.0473113,1.35857e-22
993.632,0.0474337,1.34828e-22
993.712,0.0474635,1.33546e-22
993.792,0.0475246,1.32363e-22
993.872,0.04771,1.31533e-22
993.952,0.0477403,1.30284e-22
994.032,0.0479571,1.2955e-22
994.111,0.0482675,1.29068e-22
994.191,0.0485161,1.2842e-22
994.271,0.0491387,1.2875099999999999e-22
994.351,0.0498556,1.29307e-22
994.431,0.0508852,1.30643e-22
994.511,0.052353,1.33051e-22
994.591,0.0538539,1.35481e-22
994.671,0.0556067,1.38476e-22
994.751,0.0580182,1.4302e-22
994.831,0.0600886,1.46626e-22
994.911,0.0617862,1.49245e-22
994.991,0.0626088,1.49703e-22
995.071,0.0627743,1.48582e-22
995.15,0.0618116,1.44825e-22
995.23,0.0600317,1.39234e-22
995.31,0.0572127,1.31355e-22
995.39,0.0540756,1.22899e-22
995.47,0.0503055,1.13176e-22
995.55,0.0470346,1.04749e-22
995.63,0.0443576,9.77902e-23
995.71,0.0419922,9.164110000000001e-23
995.79,0.039939,8.62808e-23
995.87,0.0387033,8.27677e-23
995.95,0.0378763,8.01821e-23
996.03,0.0376485,7.889610000000001e-23
996.11,0.0377997,7.84141e-23
996.189,0.038299,7.864890000000001e-23
996.269,0.0391155,7.95159e-23
996.349,0.0403448,8.11883e-23
996.429,0.0418927,8.34535e-23
996.509,0.0433792,8.55441e-23
996.589,0.0450898,8.802160000000001e-23
996.669,0.0464852,8.98316e-23
996.749,0.0478187,9.14779e-23
996.829,0.0490269,9.28449e-23
996.909,0.0500776,9.38799e-23
996.989,0.0508431,9.435550000000001e-23
997.069,0.0515459,9.469700000000001e-23
997.149,0.0521865,9.4909e-23
997.229,0.0523812,9.430480000000001e-23
997.308,0.0524801,9.353240000000001e-23
997.388,0.052547,9.27096e-23
997.468,0.0525499,9.17825e-23
997.548,0.0525216,9.08106e-23
997.628,0.052237,8.94107e-23
997.708,0.0519518,8.80287e-23
997.788,0.0519544,8.714840000000001e-23
997.868,0.0519891,8.633030000000001e-23
997.948,0.051896,8.531e-23
998.028,0.0519313,8.45105e-23
998.108,0.0521273,8.397760000000001e-23
998.188,0.0525166,8.375520000000001e-23
998.268,0.0529708,8.363130000000001e-23
998.347,0.05349,8.36034e-23
998.427,0.0542355,8.391770000000001e-23
998.507,0.055143,8.44657e-23
998.587,0.0562773,8.53383e-23
998.667,0.0574454,8.623570000000001e-23
998.747,0.0589389,8.75904e-23
998.827,0.0604992,8.90074e-23
998.907,0.0623852,9.08619e-23
998.987,0.0643709,9.28142e-23
999.067,0.066392,9.476880000000001e-23
999.147,0.0687075,9.7091e-23
999.227,0.0705394,9.86809e-23
999.307,0.0720817,9.982820000000001e-23
999.386,0.073431,1.00678e-22
999.466,0.0742619,1.00798e-22
999.546,0.074248,9.97696e-23
999.626,0.0735503,9.784260000000001e-23
999.706,0.0725257,9.55139e-23
999.786,0.0707172,9.21999e-23
999.866,0.0687756,8.87712e-23
999.946,0.0666998,8.523050000000001e-23
1000.03,0.0643274,8.137660000000001e-23
1000.11,0.0621808,7.78743e-23
1000.19,0.0598682,7.42282e-23
1000.27,0.0577488,7.08845e-23
1000.35,0.0557902,6.77958e-23
1000.43,0.0537306,6.46403e-23
1000.51,0.0520287,6.19673e-23
1000.59,0.0505869,5.964790000000001e-23
1000.67,0.0491759,5.74049e-23
1000.75,0.0483553,5.58831e-23
1000.83,0.0474019,5.42342e-23
1000.91,0.0467437,5.2947e-23
1000.98,0.0462821,5.19008e-23
1001.06,0.0458857,5.09426e-23
1001.14,0.0457194,5.02513e-23
1001.22,0.0455196,4.9532400000000005e-23
1001.3,0.0455842,4.91078e-23
1001.38,0.04555,4.85813e-23
1001.46,0.0454165,4.7955800000000004e-23
1001.54,0.045349,4.7407e-23
1001.62,0.0451157,4.66928e-23
1001.7,0.0449153,4.6022e-23
1001.78,0.0447478,4.53933e-23
1001.86,0.044746,4.49391e-23
1001.94,0.0445782,4.4324300000000004e-23
1002.02,0.0445098,4.38154e-23
1002.1,0.0446409,4.35067e-23
1002.18,0.0448056,4.32323e-23
1002.26,0.0451371,4.31184e-23
1002.34,0.045469,4.3002900000000004e-23
1002.42,0.0459681,4.30422e-23
1002.5,0.0463348,4.2953700000000004e-23
1002.58,0.0469361,4.30781e-23
1002.66,0.0474715,4.31359e-23
1002.74,0.0479065,4.30982e-23
1002.82,0.0482753,4.29979e-23
1002.9,0.0486781,4.29255e-23
1002.98,0.049048,4.2821500000000005e-23
1003.06,0.0494184,4.27159e-23
1003.14,0.0497899,4.26092e-23
1003.22,0.0501619,4.25009e-23
1003.3,0.0503324,4.22216e-23
1003.38,0.0507048,4.21113e-23
1003.46,0.0507746,4.17504e-23
1003.54,0.0510137,4.1530300000000004e-23
1003.62,0.0511181,4.1202000000000004e-23
1003.7,0.0511549,4.08223e-23
1003.78,0.0510564,4.0339200000000003e-23
1003.86,0.0511606,4.00203e-23
1003.94,0.0510963,3.95733e-23
1004.02,0.0511335,3.92091e-23
1004.1,0.051306,3.8951e-23
1004.18,0.0513767,3.86178e-23
1004.26,0.0517528,3.8514700000000004e-23
1004.34,0.0520282,3.8335700000000004e-23
1004.42,0.0522021,3.8082400000000003e-23
1004.5,0.0524103,3.78553e-23
1004.58,0.052993,3.7896700000000004e-23
1004.66,0.0535425,3.79102e-23
1004.74,0.054229,3.8015900000000004e-23
1004.82,0.0546439,3.79272e-23
1004.9,0.0554687,3.8118300000000004e-23
1004.98,0.0562607,3.82796e-23
1005.06,0.0569512,3.8365800000000003e-23
1005.14,0.0578821,3.86068e-23
1005.22,0.0587118,3.8772600000000004e-23
1005.3,0.0598508,3.91336e-23
1005.38,0.060649,3.9263000000000003e-23
1005.46,0.0616196,3.94967e-23
1005.54,0.0626947,3.97883e-23
1005.62,0.0635997,3.99634e-23
1005.7,0.0641967,3.99396e-23
1005.78,0.0648978,3.9976500000000004e-23
1005.86,0.0655311,3.99675e-23
1005.94,0.0658208,3.97474e-23
1006.02,0.0659731,3.94456e-23
1006.1,0.0656426,3.8860200000000003e-23
1006.18,0.0653462,3.83025e-23
1006.26,0.0647038,3.7551300000000004e-23
1006.34,0.0643716,3.69895e-23
1006.42,0.0635545,3.61594e-23
1006.5,0.0627363,3.5341400000000004e-23
1006.58,0.0620208,3.4593400000000004e-23
1006.66,0.0614082,3.3913700000000004e-23
1006.74,0.0607947,3.32435e-23
1006.82,0.0604929,3.2752100000000004e-23
1006.9,0.0603648,3.2360300000000003e-23
1006.98,0.0602715,3.1991600000000003e-23
1007.06,0.0602479,3.16637e-23
1007.14,0.0604324,3.14474e-23
1007.22,0.0605476,3.1196700000000003e-23
1007.3,0.0609419,3.10904e-23
1007.38,0.0613019,3.09658e-23
1007.46,0.0617673,3.08934e-23
1007.54,0.0621293,3.0768300000000003e-23
1007.62,0.0628068,3.07974e-23
1007.7,0.0631347,3.0653200000000003e-23
1007.78,0.063673,3.06101e-23
1007.86,0.0638614,3.03984e-23
1007.94,0.0639806,3.01553e-23
1008.02,0.0642758,2.99963e-23
1008.1,0.0643253,2.9723900000000004e-23
1008.18,0.0641989,2.93736e-23
1008.26,0.0645653,2.9250600000000004e-23
1008.34,0.0646142,2.89848e-23
1008.42,0.0647339,2.87529e-23
1008.5,0.064607,2.84143e-23
1008.58,0.0647276,2.8187400000000003e-23
1008.66,0.064813,2.79472e-23
1008.74,0.0646864,2.7618400000000003e-23
1008.82,0.0647365,2.73682e-23
1008.9,0.0645033,2.70017e-23
1008.98,0.0639507,2.65073e-23
1009.06,0.0634326,2.6034300000000002e-23
1009.14,0.062842,2.55386e-23
1009.22,0.0621083,2.49926e-23
1009.3,0.0613028,2.44262e-23
1009.38,0.0607456,2.39666e-23
1009.46,0.0601161,2.3485500000000002e-23
1009.54,0.0593789,2.2969800000000002e-23
1009.62,0.0586761,2.24752e-23
1009.7,0.0580079,2.2001300000000002e-23
1009.78,0.0576603,2.1655000000000002e-23
1009.86,0.0574194,2.1353e-23
1009.94,0.0571058,2.10282e-23
1010.02,0.0571498,2.08381e-23
1010.1,0.057051,2.05981e-23
1010.18,0.0574903,2.05533e-23
1010.26,0.0579303,2.05077e-23
1010.34,0.0582626,2.0423200000000002e-23
1010.42,0.0591346,2.05258e-23
1010.5,0.0601523,2.0674600000000002e-23
1010.58,0.0612079,2.08314e-23
1010.66,0.0624454,2.1044400000000002e-23
1010.74,0.0635399,2.12036e-23
1010.82,0.0647081,2.1382100000000002e-23
1010.9,0.0660592,2.1615e-23
1010.98,0.067449,2.18538e-23
1011.06,0.0688049,2.2075e-23
1011.14,0.0701258,2.22787e-23
1011.22,0.0714487,2.2477e-23
1011.3,0.0728463,2.26926e-23
1011.38,0.0744277,2.29585e-23
1011.45,0.0760113,2.32178e-23
1011.53,0.0775985,2.34709e-23
1011.61,0.0794065,2.37831e-23
1011.69,0.0811804,2.4076800000000002e-23
1011.77,0.0829201,2.43525e-23
1011.85,0.084626,2.4610800000000002e-23
1011.93,0.0864807,2.49045e-23
1012.01,0.0882652,2.5170200000000002e-23
1012.09,0.0901628,2.54603e-23
1012.17,0.0921371,2.5763800000000002e-23
1012.25,0.0939316,2.60093e-23
1012.33,0.0960208,2.6328300000000003e-23
1012.41,0.0978933,2.65799e-23
1012.49,0.0999889,2.6884e-23
1012.57,0.101794,2.7102500000000004e-23
1012.65,0.103491,2.72856e-23
1012.73,0.10534,2.75021e-23
1012.81,0.106711,2.7588600000000003e-23
1012.89,0.108085,2.76714e-23
1012.97,0.109056,2.76478e-23
1013.05,0.10977,2.75577e-23
1013.13,0.110263,2.74119e-23
1013.21,0.110388,2.71755e-23
1013.29,0.110513,2.69414e-23
1013.37,0.109971,2.65483e-23
1013.45,0.109356,2.61425e-23
1013.53,0.108701,2.57331e-23
1013.61,0.107972,2.53117e-23
1013.69,0.107241,2.48958e-23
1013.77,0.106547,2.44939e-23
1013.85,0.106111,2.41563e-23
1013.93,0.105713,2.38316e-23
1014.01,0.105238,2.3494000000000002e-23
1014.09,0.105136,2.32429e-23
1014.17,0.105333,2.30599e-23
1014.25,0.105716,2.29189e-23
1014.33,0.105913,2.27384e-23
1014.41,0.10641,2.26231e-23
1014.49,0.106534,2.24293e-23
1014.57,0.107031,2.23152e-23
1014.65,0.107605,2.2217e-23
1014.73,0.108217,2.21263e-23
1014.81,0.108643,2.19978e-23
1014.89,0.108993,2.1854300000000002e-23
1014.97,0.109757,2.17939e-23
1015.05,0.110447,2.1718e-23
1015.13,0.111026,2.16201e-23
1015.21,0.111795,2.15586e-23
1015.29,0.112264,2.1439e-23
1015.37,0.113148,2.13983e-23
1015.45,0.113467,2.12504e-23
1015.53,0.114087,2.1159400000000002e-23
1015.61,0.114633,2.10546e-23
1015.69,0.115105,2.09364e-23
1015.77,0.11516,2.07434e-23
1015.85,0.115407,2.05864e-23
1015.93,0.115462,2.03967e-23
1016.01,0.115783,2.02552e-23
1016.09,0.115953,2.0088600000000002e-23
1016.17,0.115972,1.98972e-23
1016.25,0.116333,1.9766e-23
1016.33,0.116161,1.95456e-23
1016.41,0.11656,1.9423e-23
1016.49,0.116731,1.92633e-23
1016.57,0.11698,1.91176e-23
1016.65,0.117497,1.90163e-23
1016.73,0.117707,1.8866e-23
1016.81,0.118263,1.87718e-23
1016.89,0.11859,1.8641600000000002e-23
1016.97,0.118765,1.84886e-23
1017.05,0.119017,1.83488e-23
1017.13,0.119152,1.81921e-23
1017.21,0.119134,1.80135e-23
1017.29,0.119192,1.78482e-23
1017.37,0.11902,1.76503e-23
1017.45,0.118885,1.7459900000000002e-23
1017.53,0.118289,1.72048e-23
1017.61,0.118117,1.70138e-23
1017.69,0.117558,1.67697e-23
1017.77,0.117073,1.65394e-23
1017.85,0.116084,1.62414e-23
1017.93,0.115133,1.59529e-23
1018.01,0.114607,1.57268e-23
1018.09,0.113769,1.54612e-23
1018.17,0.113241,1.5241e-23
1018.25,0.112478,1.49923e-23
1018.33,0.11156,1.4726600000000002e-23
1018.41,0.111147,1.4530600000000002e-23
1018.49,0.110304,1.42814e-23
1018.57,0.109693,1.40655e-23
1018.65,0.108885,1.38274e-23
1018.73,0.108546,1.3651400000000002e-23
1018.81,0.107501,1.33898e-23
1018.89,0.106846,1.318e-23
1018.97,0.106033,1.2953800000000001e-23
1019.05,0.105297,1.2740100000000001e-23
1019.13,0.104405,1.2510500000000001e-23
1019.21,0.103079,1.22328e-23
1019.29,0.102143,1.20051e-23
1019.37,0.101048,1.1762000000000001e-23
1019.45,0.0995567,1.1477000000000001e-23
1019.53,0.0980236,1.11916e-23
1019.61,0.096054,1.08612e-23
1019.69,0.094397,1.0571200000000001e-23
1019.77,0.0924607,1.02548e-23
1019.85,0.090442,9.934500000000001e-24
1019.93,0.0883012,9.606130000000001e-24
1020.01,0.0861567,9.282760000000001e-24
1020.09,0.0840483,8.968590000000001e-24
1020.17,0.081738,8.638270000000001e-24
1020.25,0.0793838,8.30889e-24
1020.33,0.0770258,7.984670000000001e-24
1020.41,0.0747037,7.669600000000001e-24
1020.49,0.0726167,7.38375e-24
1020.57,0.0704862,7.09832e-24
1020.65,0.0685116,6.83326e-24
1020.73,0.0662943,6.54865e-24
1020.81,0.0644327,6.3037000000000006e-24
1020.89,0.062488,6.054800000000001e-24
1020.97,0.0607802,5.832830000000001e-24
1021.05,0.0589492,5.602870000000001e-24
1021.13,0.0573556,5.39914e-24
1021.21,0.0556792,5.191080000000001e-24
1021.29,0.0543215,5.015960000000001e-24
1021.37,0.0528414,4.8325200000000006e-24
1021.45,0.0515195,4.66649e-24
1021.52,0.0501946,4.50292e-24
1021.6,0.0492301,4.37409e-24
1021.68,0.0479816,4.2223300000000004e-24
1021.76,0.0468925,4.0869800000000005e-24
1021.84,0.0457611,3.95019e-24
1021.92,0.0448299,3.83275e-24
1022.0,0.0439376,3.72051e-24
1022.08,0.0429226,3.5997800000000004e-24
1022.16,0.042352,3.51794e-24
1022.24,0.0414965,3.4139000000000005e-24
1022.32,0.0407198,3.31796e-24
1022.4,0.0399014,3.2201800000000004e-24
1022.48,0.0394072,3.1498900000000004e-24
1022.56,0.0388311,3.0741600000000002e-24
1022.64,0.037928,2.9739600000000003e-24
1022.72,0.0373898,2.9037400000000004e-24
1022.8,0.0366058,2.8156800000000003e-24
1022.88,0.0359431,2.7383000000000002e-24
1022.96,0.0353614,2.66824e-24
1023.04,0.0348196,2.6022700000000003e-24
1023.12,0.0340716,2.5220400000000003e-24
1023.2,0.0336091,2.4640600000000004e-24
1023.28,0.0331052,2.4039400000000002e-24
1023.36,0.0324774,2.3358400000000003e-24
1023.44,0.0318074,2.2658200000000003e-24
1023.52,0.0313413,2.2113100000000002e-24
1023.6,0.0309981,2.1662300000000003e-24
1023.68,0.0304484,2.1075100000000003e-24
1023.76,0.0299804,2.05533e-24
1023.84,0.0294704,2.0011e-24
1023.92,0.0291243,1.9587400000000003e-24
1024.0,0.0288188,1.91972e-24
1024.08,0.028182,1.85941e-24
1024.16,0.0279171,1.82437e-24
1024.24,0.0276103,1.78713e-24
1024.32,0.0272199,1.7450800000000002e-24
1024.4,0.0267042,1.6957e-24
1024.48,0.0264784,1.66535e-24
1024.56,0.0262936,1.63798e-24
1024.64,0.0259004,1.5981200000000002e-24
1024.72,0.0257567,1.5741300000000002e-24
1024.8,0.0254879,1.5428700000000001e-24
1024.88,0.0250513,1.50201e-24
1024.96,0.0249902,1.4840900000000002e-24
1025.04,0.0245943,1.4466800000000002e-24
1025.12,0.0242811,1.41468e-24
1025.2,0.0242188,1.3976200000000001e-24
1025.28,0.0239469,1.36879e-24
1025.36,0.0236325,1.3379800000000002e-24
1025.44,0.0233177,1.30761e-24
1025.52,0.0230444,1.2799900000000001e-24
1025.6,0.022939,1.26203e-24
1025.68,0.0227362,1.23899e-24
1025.76,0.0224866,1.21374e-24
1025.84,0.022228,1.1883900000000002e-24
1025.92,0.0219926,1.1646400000000001e-24
1026.0,0.0217546,1.1411000000000002e-24
1026.08,0.0215098,1.1175500000000001e-24
1026.16,0.0212646,1.0943200000000002e-24
1026.24,0.0210317,1.07206e-24
