Repository: hirokitanaka-ikz/fluorescence_ray_tracing

## Description
- All the parameters for simulation are written in 'params.yaml'.
- The simulation requires spectroscopic data of the laser-cooling medium. The spectroscopic data need to be in the directory "spectra" in CSV format. The first column is wavelength in nm, the second column is the normalized fluorescence intensity, and the third column is the absorption cross section in cm^2.
- The file name of the spectroscopic data needs to be named as '{crystal name}\_{temperature}K.csv' for isotropic crystals. For uniaxial crystals, two files for two polarizations are needed and they should be named as '{crystal name}\_{"sigma" or "pi"}\_{temperature}K.csv'.

File: spectra/YbYLF_sigma_150K.csv (part 1 of 2)
wavelength_nm,If,abs_xs
919.935,0.00228339,1.2365299999999998e-20
920.034,0.0015775,8.45114e-21
920.134,0.00265718,1.4082699999999998e-20
920.234,0.00130335,6.83354e-21
920.334,0.00228528,1.1853499999999998e-20
920.434,0.00130391,6.69074e-21
920.534,0.00148096,7.51786e-21
920.634,0.00193313,9.708149999999999e-21
920.734,0.00181563,9.02045e-21
920.834,0.00193395,9.50547e-21
920.934,0.00169846,8.258669999999999e-21
921.034,0.00175781,8.4558e-21
921.134,0.00203352,9.677489999999999e-21
921.233,0.00126681,5.9642299999999994e-21
921.333,0.00103099,4.80207e-21
921.433,0.00207422,9.55793e-21
921.533,0.00179909,8.201529999999999e-21
921.633,0.0007954,3.58726e-21
921.733,0.000697114,3.1103999999999998e-21
921.833,0.000776057,3.42565e-21
921.933,0.00140667,6.143e-21
922.033,0.00071729,3.0989999999999998e-21
922.133,0.00262934,1.1238599999999999e-20
922.233,0.00207792,8.786899999999999e-21
922.333,0.00140793,5.89022e-21
922.433,0.00148714,6.1552399999999996e-21
922.532,0.00121129,4.96004e-21
922.632,0.00117209,4.74837e-21
922.732,0.00148814,5.96448e-21
922.832,0.00200177,7.9376e-21
922.932,0.00113342,4.44646e-21
923.032,0.000699161,2.7136299999999998e-21
923.132,0.000343736,1.3199199999999999e-21
923.232,0.000659968,2.5072499999999998e-21
923.332,0.000917058,3.44686e-21
923.432,0.00115448,4.29304e-21
923.532,0.0012536,4.61206e-21
923.632,0.000719905,2.62039e-21
923.732,0.00153114,5.51393e-21
923.831,0.00141278,5.03361e-21
923.931,0.00143291,5.05104e-21
924.031,0.00178957,6.24125e-21
924.131,0.000681154,2.3503299999999998e-21
924.231,0.000701114,2.3935e-21
924.331,0.00127578,4.3090499999999994e-21
924.431,0.000741085,2.4765e-21
924.531,0.000741267,2.45081e-21
924.631,0.000186352,6.09587e-22
924.731,0.000384686,1.24501e-21
924.831,0.000226109,7.24026e-22
924.931,0.000603102,1.91071e-21
925.031,0.000781847,2.45074e-21
925.13,0.00096068,2.9793699999999998e-21
925.23,0.00131826,4.0450099999999996e-21
925.33,0.000583823,1.7724399999999998e-21
925.43,0.00159699,4.79695e-21
925.53,0.000862265,2.5626e-21
925.63,0.00139905,4.11387e-21
925.73,0.00173734,5.0545e-21
925.83,0.000664095,1.91162e-21
925.93,0.000843252,2.40163e-21
926.03,0.000684317,1.92836e-21
926.13,0.00102274,2.8515199999999998e-21
926.23,0.00106281,2.93191e-21
926.329,0.00100336,2.73864e-21
926.429,0.000406227,1.09706e-21
926.529,0.00068519,1.83087e-21
926.629,0.00148229,3.9189099999999995e-21
926.729,0.00128339,3.3572099999999997e-21
926.829,0.000566113,1.46525e-21
926.929,0.000984974,2.52244e-21
927.029,0.00120461,3.05234e-21
927.129,0.00096553,2.42072e-21
927.229,0.00154446,3.8313e-21
927.329,0.000107783,2.64555e-22
927.429,0.000367348,8.921479999999999e-22
927.529,0.00150573,3.61828e-21
927.628,0.00154608,3.67606e-21
927.728,0.00210596,4.95449e-21
927.828,-9.19353e-05,-2.14007e-22
927.928,0.00104755,2.41279e-21
928.028,0.000727882,1.6588499999999999e-21
928.128,0.00220824,4.9796e-21
928.228,0.00118844,2.65173e-21
928.328,0.00164906,3.6407399999999995e-21
928.428,0.000828758,1.81045e-21
928.528,0.000728861,1.5754699999999999e-21
928.628,0.00191077,4.08675e-21
928.728,0.00153063,3.2392799999999998e-21
928.828,0.00155109,3.2480599999999997e-21
928.927,0.00153148,3.17329e-21
929.027,0.000429094,8.79752e-22
929.127,0.00101085,2.0507099999999998e-21
929.227,0.000910818,1.82837e-21
929.327,0.00209506,4.16143e-21
929.427,0.00195514,3.84271e-21
929.527,0.00189544,3.68626e-21
929.627,0.00123319,2.3731399999999998e-21
929.727,0.00199696,3.8026e-21
929.827,0.000771689,1.4540199999999999e-21
929.927,0.00129456,2.41363e-21
930.027,0.00209919,3.87278e-21
930.126,0.00193887,3.53948e-21
930.226,0.00173822,3.13992e-21
930.326,0.00224181,4.00717e-21
930.426,0.00274567,4.8563799999999994e-21
930.526,0.00304847,5.33545e-21
930.626,0.00202214,3.5021e-21
930.726,0.00143846,2.46514e-21
930.826,0.00262788,4.45634e-21
930.926,0.00154009,2.58434e-21
931.026,0.00285119,4.7343299999999994e-21
931.126,0.00281164,4.61982e-21
931.226,0.0033572,5.45852e-21
931.326,0.00238948,3.8444599999999995e-21
931.425,0.00279392,4.44816e-21
931.525,0.00275435,4.33932e-21
931.625,0.00239158,3.72841e-21
931.725,0.00328128,5.06199e-21
931.825,0.00166537,2.54231e-21
931.925,0.0032832,4.9596799999999996e-21
932.025,0.00273815,4.09312e-21
932.125,0.00152524,2.2561899999999997e-21
932.225,0.00213272,3.12188e-21
932.325,0.00134396,1.9467599999999998e-21
932.425,0.00191127,2.7396399999999997e-21
932.525,0.00213464,3.0278999999999998e-21
932.624,0.00191243,2.6844199999999997e-21
932.724,0.00229806,3.1920699999999997e-21
932.824,0.00266363,3.6613e-21
932.924,0.00329304,4.47927e-21
933.024,0.00290865,3.91519e-21
933.124,0.00327474,4.36205e-21
933.224,0.00358018,4.7192199999999995e-21
933.324,0.00333765,4.35372e-21
933.424,0.0031965,4.1262e-21
933.524,0.00325842,4.1623499999999996e-21
933.624,0.0035439,4.47991e-21
933.724,0.00472394,5.9094899999999996e-21
933.824,0.00385109,4.76747e-21
933.923,0.00259125,3.1744999999999997e-21
934.023,0.00281587,3.4138099999999995e-21
934.123,0.00444494,5.3327799999999995e-21
934.223,0.00393738,4.67475e-21
934.323,0.00404045,4.7472699999999996e-21
934.423,0.00420466,4.8888799999999996e-21
934.523,0.00449122,5.16785e-21
934.623,0.0033919,3.86239e-21
934.723,0.00431054,4.85749e-21
934.823,0.00414877,4.6266699999999995e-21
934.923,0.00408892,4.5126e-21
935.023,0.00451883,4.93532e-21
935.122,0.00396901,4.28986e-21
935.222,0.0038273,4.09381e-21
935.322,0.00295004,3.12275e-21
935.422,0.00391147,4.09754e-21
935.522,0.00299279,3.1026699999999997e-21
935.622,0.00338231,3.47015e-21
935.722,0.00391527,3.97535e-21
935.822,0.0038142,3.83262e-21
935.922,0.00346744,3.44811e-21
936.022,0.00326382,3.2120299999999998e-21
936.122,0.00299862,2.92049e-21
936.222,0.00336837,3.2466699999999998e-21
936.321,0.00298003,2.8426399999999998e-21
936.421,0.00378058,3.56898e-21
936.521,0.0048483,4.5296199999999995e-21
936.621,0.00468577,4.33251e-21
936.721,0.00396901,3.6318599999999996e-21
936.821,0.00243062,2.20116e-21
936.921,0.00333494,2.9889099999999997e-21
937.021,0.00362362,3.2140899999999998e-21
937.121,0.00473447,4.15603e-21
937.221,0.00372879,3.23942e-21
937.321,0.00321596,2.76506e-21
937.421,0.00329926,2.8073999999999998e-21
937.521,0.00463774,3.90562e-21
937.62,0.00406294,3.38626e-21
937.72,0.00352897,2.9108899999999998e-21
937.82,0.00330358,2.6968799999999997e-21
937.92,0.00414937,3.35242e-21
938.02,0.00462473,3.6979599999999996e-21
938.12,0.00330678,2.61688e-21
938.22,0.00357596,2.8007399999999998e-21
938.32,0.00328833,2.54894e-21
938.42,0.00405295,3.10928e-21
938.52,0.00382722,2.9058799999999997e-21
938.62,0.00442728,3.3268799999999997e-21
938.72,0.00451132,3.35515e-21
938.819,0.00422354,3.1088e-21
938.919,0.00461766,3.36393e-21
939.019,0.0043917,3.1664199999999998e-21
939.119,0.00501362,3.57765e-21
939.219,0.00402215,2.8406499999999998e-21
939.319,0.00509973,3.56467e-21
939.419,0.00495644,3.42892e-21
939.519,0.00475093,3.25298e-21
939.619,0.00359233,2.4344199999999997e-21
939.719,0.00460899,3.0912999999999997e-21
939.819,0.00485926,3.2257e-21
939.919,0.00496451,3.26174e-21
940.018,0.00585828,3.8094599999999995e-21
940.118,0.00571509,3.67822e-21
940.218,0.00395252,2.51774e-21
940.318,0.00565671,3.56634e-21
940.418,0.0048485,3.02546e-21
940.518,0.00563982,3.4831599999999996e-21
940.618,0.00443606,2.7116399999999998e-21
940.718,0.00533178,3.22577e-21
940.818,0.0052504,3.144e-21
940.918,0.00543948,3.2238599999999997e-21
941.018,0.00560788,3.2896299999999998e-21
941.118,0.00494347,2.8702e-21
941.218,0.00532012,3.0572599999999997e-21
941.317,0.00463429,2.6358899999999997e-21
941.417,0.00494858,2.78586e-21
941.517,0.00459578,2.5607799999999997e-21
941.617,0.00476426,2.6275099999999998e-21
941.717,0.00583009,3.18244e-21
941.817,0.00407865,2.20363e-21
941.917,0.00437234,2.33817e-21
942.017,0.00581511,3.07793e-21
942.117,0.00562906,2.94902e-21
942.217,0.00498305,2.58391e-21
942.317,0.00452475,2.32231e-21
942.417,0.00532115,2.7031799999999997e-21
942.516,0.00517653,2.60287e-21
942.616,0.00517832,2.5772e-21
942.716,0.00494979,2.43833e-21
942.816,0.00606161,2.9555699999999998e-21
942.916,0.00524656,2.53207e-21
943.016,0.00566757,2.70737e-21
943.116,0.00514536,2.43286e-21
943.216,0.00630073,2.94879e-21
943.316,0.00468731,2.17134e-21
943.416,0.0055495,2.54456e-21
943.516,0.00597135,2.71009e-21
943.616,0.00567937,2.5513399999999998e-21
943.715,0.00563932,2.5075499999999998e-21
943.815,0.0058935,2.5938999999999998e-21
943.915,0.00553812,2.41269e-21
944.015,0.00568727,2.4524599999999998e-21
944.115,0.00562613,2.40142e-21
944.215,0.00588066,2.48453e-21
944.315,0.00670382,2.8035199999999997e-21
944.415,0.00580056,2.40112e-21
944.515,0.00573943,2.35167e-21
944.615,0.0074276,3.0124499999999998e-21
944.715,0.00681874,2.7374199999999997e-21
944.815,0.00658911,2.61837e-21
944.914,0.0067602,2.65908e-21
945.014,0.00771235,3.00281e-21
945.114,0.00746167,2.8757199999999998e-21
945.214,0.008098,3.0892899999999998e-21
945.314,0.00784736,2.9633e-21
945.414,0.00873786,3.26611e-21
945.514,0.00992498,3.67221e-21
945.614,0.00956892,3.50458e-21
945.714,0.0099956,3.62374e-21
945.814,0.0102319,3.67182e-21
945.914,0.010532,3.74122e-21
946.014,0.0106205,3.73443e-21
946.113,0.0117474,4.08884e-21
946.213,0.0125145,4.31175e-21
946.313,0.0117132,3.9948e-21
946.413,0.0128416,4.33534e-21
946.513,0.0118277,3.95264e-21
946.613,0.0124901,4.13177e-21
946.713,0.0131104,4.2930799999999995e-21
946.813,0.0134338,4.3545e-21
946.913,0.0135874,4.3597799999999996e-21
947.013,0.0134647,4.27674e-21
947.113,0.0149583,4.7031099999999995e-21
947.213,0.0153253,4.76983e-21
947.312,0.0153734,4.73648e-21
947.412,0.0162731,4.96302e-21
947.512,0.0148096,4.4710799999999995e-21
947.612,0.0149428,4.46575e-21
947.712,0.0150548,4.45381e-21
947.812,0.0167018,4.8911999999999996e-21
947.912,0.0142979,4.1449699999999994e-21
948.012,0.0149647,4.29451e-21
948.112,0.01433,4.07091e-21
948.212,0.0134385,3.77914e-21
948.312,0.013187,3.67105e-21
948.412,0.0121878,3.35868e-21
948.511,0.0127694,3.48353e-21
948.611,0.0124535,3.3631e-21
948.711,0.0112602,3.01025e-21
948.811,0.0110505,2.9244399999999997e-21
948.911,0.0104767,2.74467e-21
949.011,0.0091957,2.38483e-21
949.111,0.00960618,2.46622e-21
949.211,0.00939546,2.3878499999999997e-21
949.311,0.00847712,2.1327799999999997e-21
949.411,0.00914522,2.2777399999999998e-21
949.511,0.00972795,2.39851e-21
949.611,0.00831509,2.02955e-21
949.71,0.00945635,2.28492e-21
949.81,0.00986803,2.3604399999999998e-21
949.91,0.00920558,2.17986e-21
950.01,0.00948831,2.2242399999999998e-21
950.11,0.00990024,2.29751e-21
950.21,0.0090434,2.0776e-21
950.31,0.00952022,2.16519e-21
950.41,0.00924374,2.0812099999999998e-21
950.51,0.0100653,2.2434599999999997e-21
950.61,0.0102629,2.2645399999999997e-21
950.71,0.0112365,2.45452e-21
950.81,0.00966682,2.09046e-21
950.909,0.00984291,2.10721e-21
951.009,0.0108606,2.3017699999999998e-21
951.109,0.0107998,2.26596e-21
951.209,0.00989698,2.05573e-21
951.309,0.0097494,2.0047999999999997e-21
951.409,0.00914807,1.86231e-21
951.509,0.010362,2.08831e-21
951.609,0.00883064,1.76188e-21
951.709,0.00898524,1.7747899999999997e-21
951.809,0.010525,2.0581399999999998e-21
951.909,0.00966317,1.8707e-21
952.009,0.007523,1.4418199999999999e-21
952.108,0.00891231,1.69101e-21
952.208,0.00763708,1.4345599999999999e-21
952.308,0.00766167,1.4247999999999999e-21
952.408,0.00805506,1.4829899999999999e-21
952.508,0.00734222,1.3382499999999999e-21
952.608,0.00799617,1.44289e-21
952.708,0.00962773,1.71995e-21
952.808,0.00861058,1.52289e-21
952.908,0.00807069,1.41316e-21
953.008,0.00887822,1.5390399999999999e-21
953.108,0.00957763,1.6437199999999999e-21
953.208,0.00908097,1.54294e-21
953.307,0.00821399,1.38171e-21
953.407,0.00930588,1.5497799999999999e-21
953.507,0.00985405,1.6247099999999999e-21
953.607,0.00868128,1.41708e-21
953.707,0.0088809,1.4352199999999998e-21
953.807,0.00932065,1.4912899999999999e-21
953.907,0.00921534,1.4597499999999999e-21
954.007,0.0091753,1.43894e-21
954.107,0.0100305,1.5573899999999999e-21
954.207,0.00975058,1.49887e-21
954.307,0.00881494,1.34156e-21
954.407,0.0107422,1.6186099999999999e-21
954.506,0.0103529,1.5444399999999998e-21
954.606,0.0115824,1.71067e-21
954.706,0.0111932,1.6367399999999998e-21
954.806,0.0104969,1.51967e-21
954.906,0.0109613,1.5711299999999999e-21
955.006,0.0114698,1.62767e-21
955.106,0.0117594,1.65221e-21
955.206,0.0124881,1.73716e-21
955.306,0.0126469,1.74179e-21
955.406,0.0128277,1.74914e-21
955.506,0.0131843,1.77992e-21
955.606,0.0132338,1.76888e-21
955.705,0.0137887,1.82477e-21
955.805,0.0143882,1.8852099999999998e-21
955.905,0.0144382,1.8730099999999998e-21
956.005,0.0145101,1.86368e-21
956.105,0.0150444,1.91314e-21
956.205,0.0157335,1.98094e-21
956.305,0.0167536,2.08848e-21
956.405,0.0168488,2.07954e-21
956.505,0.0175395,2.14335e-21
956.605,0.018694,2.26181e-21
956.705,0.0201365,2.4122199999999998e-21
956.805,0.0209177,2.48101e-21
956.904,0.0218101,2.5612499999999998e-21
957.004,0.0231013,2.68604e-21
957.104,0.024283,2.79551e-21
957.204,0.0242933,2.76904e-21
957.304,0.0275782,3.11238e-21
957.404,0.0282985,3.1621099999999998e-21
957.504,0.0308354,3.41153e-21
957.604,0.0325765,3.5685499999999996e-21
957.704,0.0354938,3.84972e-21
957.804,0.0381036,4.09196e-21
957.904,0.0411815,4.37882e-21
958.004,0.0439958,4.63188e-21
958.103,0.0474787,4.94923e-21
958.203,0.0500311,5.16383e-21
958.303,0.0536523,5.4829399999999995e-21
958.403,0.0581664,5.8856199999999996e-21
958.503,0.0600156,6.01285e-21
958.603,0.0648931,6.43742e-21
958.703,0.0663247,6.51457e-21
958.803,0.0705628,6.86254e-21
958.903,0.0740249,7.12831e-21
959.003,0.0784484,7.47985e-21
959.103,0.0815155,7.69575e-21
959.202,0.0834029,7.7964e-21
959.302,0.0880819,8.152719999999999e-21
959.402,0.0904215,8.286889999999999e-21
959.502,0.0939251,8.52328e-21
959.602,0.0949497,8.53148e-21
959.702,0.0973167,8.658149999999999e-21
959.802,0.0986353,8.68916e-21
959.902,0.0996197,8.689589999999999e-21
960.002,0.101477,8.764609999999999e-21
960.102,0.100671,8.609489999999999e-21
960.202,0.100469,8.50777e-21
960.302,0.0999518,8.38086e-21
960.401,0.0972387,8.07328e-21
960.501,0.0949938,7.809459999999999e-21
960.601,0.0900966,7.334129999999999e-21
960.701,0.0860264,6.93407e-21
960.801,0.0834364,6.65931e-21
960.901,0.0795628,6.28784e-21
961.001,0.0742239,5.8083699999999994e-21
961.101,0.0698252,5.4105499999999996e-21
961.201,0.0665028,5.10259e-21
961.301,0.0649341,4.93338e-21
961.401,0.060818,4.57538e-21
961.501,0.0567884,4.2303599999999995e-21
961.6,0.0551003,4.0644e-21
961.7,0.052012,3.79901e-21
961.8,0.0499596,3.61337e-21
961.9,0.0460764,3.29988e-21
962.0,0.0444253,3.15049e-21
962.1,0.0423887,2.97664e-21
962.2,0.040803,2.8372599999999997e-21
962.3,0.0388312,2.67373e-21
962.4,0.036676,2.50064e-21
962.5,0.0342924,2.3152599999999998e-21
962.6,0.0327227,2.1876799999999998e-21
962.7,0.0311742,2.06378e-21
962.799,0.0308032,2.0193e-21
962.899,0.0297514,1.93129e-21
962.999,0.0284943,1.83162e-21
963.099,0.0288029,1.83337e-21
963.199,0.0287482,1.8120199999999998e-21
963.299,0.0267843,1.6717599999999998e-21
963.399,0.0278659,1.7222899999999998e-21
963.499,0.0271059,1.6589699999999999e-21
963.599,0.0262991,1.59389e-21
963.699,0.0263343,1.5804599999999999e-21
963.799,0.0274407,1.6308e-21
963.898,0.0260406,1.5325e-21
963.998,0.0260757,1.51961e-21
964.098,0.0252438,1.45679e-21
964.198,0.0253245,1.44721e-21
964.298,0.0249713,1.4131299999999999e-21
964.398,0.0241837,1.35523e-21
964.498,0.0228009,1.2653e-21
964.598,0.0228805,1.25736e-21
964.698,0.0225712,1.22828e-21
964.798,0.0210712,1.1355e-21
964.898,0.0214479,1.14456e-21
964.998,0.0210229,1.11097e-21
965.097,0.0208726,1.0923e-21
965.197,0.0202404,1.04891e-21
965.297,0.0183455,9.41472e-22
965.397,0.0193647,9.8412e-22
965.497,0.0189377,9.53067e-22
965.597,0.0188552,9.39695e-22
965.697,0.0192555,9.50328e-22
965.797,0.0178387,8.71854e-22
965.897,0.0194128,9.39578e-22
965.997,0.0165207,7.91839e-22
966.097,0.0170586,8.09687e-22
966.196,0.0157303,7.39392e-22
966.296,0.0161071,7.49763e-22
966.396,0.0155383,7.16269e-22
966.496,0.0156384,7.13897e-22
966.596,0.0147224,6.65564e-22
966.696,0.0155848,6.97724e-22
966.796,0.0149223,6.6159e-22
966.896,0.015994,7.02237e-22
966.996,0.0149374,6.49494e-22
967.096,0.0144587,6.22588e-22
967.196,0.0153231,6.53425e-22
967.296,0.0150295,6.347e-22
967.395,0.0158489,6.62827e-22
967.495,0.0153234,6.34647e-22
967.595,0.0141706,5.81225e-22
967.695,0.015107,6.1364e-22
967.795,0.0153239,6.16432e-22
967.895,0.0153086,6.09864e-22
967.995,0.0161074,6.35484e-22
968.095,0.0168373,6.57861e-22
968.195,0.0141214,5.46415e-22
968.295,0.0158761,6.0838e-22
968.395,0.0158144,6.00163e-22
968.494,0.0170355,6.40261e-22
968.594,0.0184677,6.87389e-22
968.694,0.0177301,6.53568e-22
968.794,0.0170154,6.21171e-22
968.894,0.0198525,7.1775e-22
968.994,0.0189976,6.80217e-22
969.094,0.0196859,6.98068e-22
969.194,0.0213117,7.48431e-22
969.294,0.0224238,7.79895e-22
969.394,0.0228104,7.85696e-22
969.494,0.0247919,8.45721e-22
969.594,0.0266817,9.01423e-22
969.693,0.0281746,9.426909999999999e-22
969.793,0.02981,9.87806e-22
969.893,0.032575,1.06904e-21
969.993,0.0363532,1.18155e-21
970.093,0.0380422,1.22455e-21
970.193,0.0413336,1.31769e-21
970.293,0.04663,1.47224e-21
970.393,0.0516017,1.61355e-21
970.493,0.0573327,1.77551e-21
970.593,0.0654288,2.0067599999999998e-21
970.693,0.0744066,2.26019e-21
970.792,0.0852118,2.56354e-21
970.892,0.0972337,2.89711e-21
970.992,0.111843,3.3003999999999997e-21
971.092,0.127957,3.73964e-21
971.192,0.144941,4.1953599999999995e-21
971.292,0.164028,4.7022599999999996e-21
971.392,0.182352,5.1774e-21
971.492,0.197143,5.54365e-21
971.592,0.210242,5.85528e-21
971.692,0.216808,5.98024e-21
971.792,0.217735,5.94821e-21
971.892,0.214625,5.80707e-21
971.991,0.204761,5.48708e-21
972.091,0.190202,5.04809e-21
972.191,0.176747,4.6460399999999996e-21
972.291,0.160444,4.17711e-21
972.391,0.143816,3.70835e-21
972.491,0.132507,3.38404e-21
972.591,0.119062,3.01157e-21
972.691,0.108727,2.7238299999999997e-21
972.791,0.100339,2.4896499999999998e-21
972.891,0.0925864,2.2753e-21
972.991,0.0852313,2.07452e-21
973.09,0.0789917,1.90427e-21
973.19,0.0752804,1.79745e-21
973.29,0.0698659,1.6522199999999998e-21
973.39,0.0665047,1.55771e-21
973.49,0.0618939,1.43586e-21
973.59,0.0595791,1.3689599999999999e-21
973.69,0.0575257,1.30915e-21
973.79,0.0545819,1.2303e-21
973.89,0.0519231,1.1592e-21
973.99,0.0521923,1.15409e-21
974.09,0.0496494,1.08738e-21
974.189,0.0488119,1.05884e-21
974.289,0.0477326,1.02555e-21
974.389,0.0482896,1.02763e-21
974.489,0.0471125,9.9302e-22
974.589,0.0450181,9.39829e-22
974.689,0.0459606,9.50361e-22
974.789,0.0440796,9.02784e-22
974.889,0.0452152,9.17219e-22
974.989,0.0455075,9.14357e-22
975.089,0.0433584,8.62881e-22
975.189,0.0440364,8.68032e-22
975.289,0.0446668,8.72078e-22
975.388,0.0441597,8.53973e-22
975.488,0.0450333,8.62581e-22
975.588,0.044696,8.47978e-22
975.688,0.0454259,8.5363e-22
975.788,0.0451365,8.40127e-22
975.888,0.0461099,8.50086e-22
975.988,0.0454809,8.30521e-22
976.088,0.0465291,8.4158899999999995e-22
976.188,0.0475542,8.51958e-22
976.288,0.0467301,8.29244e-22
976.388,0.0476591,8.37698e-22
976.487,0.0494181,8.60369e-22
976.587,0.0492279,8.48922e-22
976.687,0.0501355,8.5637e-22
976.787,0.0513373,8.68578e-22
976.887,0.0520764,8.727229999999999e-22
976.987,0.0518384,8.60495e-22
977.087,0.0539728,8.87432e-22
977.187,0.0539566,8.78754e-22
977.287,0.0548465,8.84782e-22
977.387,0.0560799,8.96106e-22
977.487,0.0576091,9.1182e-22
977.586,0.0581349,9.11426e-22
977.686,0.0592996,9.20882e-22
977.786,0.0599007,9.2141e-22
977.886,0.0621494,9.4695e-22
977.986,0.0620397,9.363329999999999e-22
978.086,0.0659168,9.85433e-22
978.186,0.0675577,1.00041e-21
978.286,0.0672293,9.86132e-22
978.386,0.0713879,1.03723e-21
978.486,0.0729858,1.05042e-21
978.586,0.0738451,1.05274e-21
978.685,0.0746313,1.05389e-21
978.785,0.0764319,1.06912e-21
978.885,0.0785809,1.0887999999999999e-21
978.985,0.0797921,1.09514e-21
979.085,0.0798906,1.08614e-21
979.185,0.0825176,1.11126e-21
979.285,0.0844784,1.12693e-21
979.385,0.0851505,1.1251799999999999e-21
979.485,0.0863199,1.1298699999999999e-21
979.585,0.0870945,1.12925e-21
979.685,0.088218,1.13303e-21
979.785,0.0901636,1.1471e-21
979.884,0.0901457,1.1360699999999999e-21
979.984,0.0918199,1.1462599999999999e-21
980.084,0.0908302,1.12322e-21
980.184,0.0929307,1.1383699999999999e-21
980.284,0.0927386,1.12532e-21
980.384,0.0938196,1.12771e-21
980.484,0.0958259,1.14098e-21
980.584,0.0945618,1.11533e-21
980.684,0.0969726,1.1329999999999999e-21
980.784,0.0963821,1.11551e-21
980.884,0.0966673,1.1082899999999999e-21
980.983,0.0975554,1.10795e-21
981.083,0.0973917,1.09569e-21
981.183,0.096248,1.0726399999999999e-21
981.283,0.0985171,1.08761e-21
981.383,0.0990319,1.08302e-21
981.483,0.0994718,1.07761e-21
981.583,0.0994081,1.0668e-21
981.683,0.0996463,1.05932e-21
981.783,0.0997349,1.0502999999999999e-21
981.883,0.100353,1.04689e-21
981.983,0.0998622,1.03199e-21
982.082,0.100759,1.03149e-21
982.182,0.0995354,1.0094099999999999e-21
982.282,0.100079,1.0053999999999999e-21
982.382,0.0994845,9.90054e-22
982.482,0.0980545,9.66673e-22
982.582,0.0987754,9.64653e-22
982.682,0.0979016,9.47158e-22
982.782,0.0951258,9.116809999999999e-22
982.882,0.0943753,8.96015e-22
982.982,0.0928372,8.73156e-22
983.082,0.0909417,8.473189999999999e-22
983.181,0.0908223,8.38284e-22
983.281,0.0892026,8.15628e-22
983.381,0.0881418,7.98387e-22
983.481,0.0842536,7.56027e-22
983.581,0.0811999,7.2181e-22
983.681,0.0791365,6.96888e-22
983.781,0.0765603,6.67898e-22
983.881,0.0729597,6.30537e-22
983.981,0.0719606,6.1608999999999995e-22
984.081,0.0687111,5.82772e-22
984.181,0.0665562,5.5922099999999995e-22
984.28,0.0646543,5.381669999999999e-22
984.38,0.0614448,5.06676e-22
984.48,0.0599992,4.90135e-22
984.58,0.059321,4.80072e-22
984.68,0.0591037,4.73849e-22
984.78,0.055188,4.38328e-22
984.88,0.0539135,4.2421e-22
984.98,0.0525097,4.0931e-22
985.08,0.0517982,3.9999999999999997e-22
985.18,0.0494385,3.78217e-22
985.28,0.0492137,3.72989e-22
985.379,0.0470302,3.53118e-22
985.479,0.0472428,3.51409e-22
985.579,0.0463449,3.41519e-22
985.679,0.0462468,3.37622e-22
985.779,0.0475699,3.44048e-22
985.879,0.0444721,3.18648e-22
985.979,0.0452012,3.20858e-22
986.079,0.0456983,3.2136799999999998e-22
986.179,0.0437338,3.04691e-22
986.279,0.0437378,3.01885e-22
986.379,0.0435595,2.9785799999999997e-22
986.478,0.0452508,3.06546e-22
986.578,0.0437744,2.93788e-22
986.678,0.0451827,3.00421e-22
986.778,0.0448754,2.95605e-22
986.878,0.0452447,2.95269e-22
986.978,0.0467357,3.02166e-22
987.078,0.0447604,2.86707e-22
987.178,0.0464353,2.94674e-22
987.278,0.0461799,2.90333e-22
987.378,0.0463946,2.88976e-22
987.478,0.0469234,2.89557e-22
987.577,0.0455694,2.78594e-22
987.677,0.0485344,2.93968e-22
987.777,0.0487782,2.92705e-22
987.877,0.0498353,2.96276e-22
987.977,0.0490569,2.88945e-22
988.077,0.0475947,2.77734e-22
988.177,0.0497306,2.8751e-22
988.277,0.0495289,2.83691e-22
988.377,0.0506693,2.8753499999999997e-22
988.477,0.049441,2.77967e-22
988.577,0.0497131,2.76909e-22
988.676,0.0503286,2.77743e-22
988.776,0.0509719,2.7869e-22
988.876,0.0506919,2.74594e-22
988.976,0.0516272,2.77074e-22
989.076,0.051453,2.73585e-22
989.176,0.0513042,2.7027199999999998e-22
989.276,0.0523736,2.73355e-22
989.376,0.053472,2.76509e-22
989.476,0.0517866,2.65318e-22
989.576,0.0542142,2.75189e-22
989.676,0.0537761,2.70445e-22
989.775,0.0540811,2.69467e-22
989.875,0.0558496,2.75709e-22
989.975,0.0548254,2.68155e-22
990.075,0.0558245,2.70521e-22
990.175,0.0579181,2.78077e-22
990.275,0.0562528,2.6759e-22
990.375,0.0594713,2.80291e-22
990.475,0.0605301,2.8264999999999997e-22
990.575,0.059987,2.77532e-22
990.675,0.0626006,2.86954e-22
990.775,0.0611736,2.77829e-22
990.874,0.063282,2.84756e-22
990.974,0.0664939,2.96452e-22
991.074,0.0654701,2.892e-22
991.174,0.0660563,2.89102e-22
991.274,0.0681486,2.95514e-22
991.374,0.0681728,2.92897e-22
991.474,0.0714004,3.03941e-22
991.574,0.0729367,3.07625e-22
991.674,0.0739632,3.0908499999999997e-22
991.774,0.0759344,3.14404e-22
991.874,0.0777737,3.19058e-22
991.973,0.0808058,3.2845e-22
992.073,0.0820847,3.30582e-22
992.173,0.0828232,3.30491e-22
992.273,0.085242,3.37017e-22
992.373,0.0857412,3.35877e-22
992.473,0.0852919,3.31049e-22
992.573,0.0857649,3.29828e-22
992.673,0.087271,3.32539e-22
992.773,0.0892686,3.3702899999999997e-22
992.873,0.0876235,3.27783e-22
992.972,0.089163,3.3048099999999998e-22
993.072,0.0892604,3.27808e-22
993.172,0.0895478,3.25848e-22
993.272,0.0884163,3.18781e-22
993.372,0.0893602,3.19231e-22
993.472,0.0899503,3.18394e-22
993.572,0.0897466,3.14762e-22
993.672,0.088201,3.06507e-22
993.772,0.090326,3.11017e-22
993.872,0.0907815,3.09723e-22
993.972,0.0920063,3.11028e-22
994.071,0.0930956,3.1183e-22
994.171,0.0923724,3.06576e-22
994.271,0.0934913,3.0745e-22
994.371,0.093731,3.0541899999999997e-22
994.471,0.095266,3.07581e-22
994.571,0.0971068,3.10658e-22
994.671,0.0974328,3.08851e-22
994.771,0.0978973,3.07487e-22
994.871,0.0988601,3.07674e-22
994.971,0.100295,3.09287e-22
995.071,0.0992675,3.03323e-22
995.17,0.0985449,2.98365e-22
995.27,0.0985145,2.95549e-22
995.37,0.0964842,2.86816e-22
995.47,0.0970061,2.8573599999999997e-22
995.57,0.0937219,2.73542e-22
995.67,0.0919068,2.65798e-22
995.77,0.0919821,2.63589e-22
995.87,0.0893823,2.53803e-22
995.97,0.0900134,2.53265e-22
996.07,0.0899758,2.50851e-22
996.17,0.0889323,2.45682e-22
996.269,0.0890615,2.43797e-22
996.369,0.0905059,2.45494e-22
996.469,0.0914207,2.45717e-22
996.569,0.0913559,2.43307e-22
996.669,0.0921046,2.43067e-22
996.769,0.0936687,2.44945e-22
996.869,0.0933809,2.4196999999999998e-22
996.969,0.0932332,2.39389e-22
997.069,0.0955057,2.42993e-22
997.169,0.0957554,2.41412e-22
997.268,0.0973303,2.43152e-22
997.368,0.0970726,2.40303e-22
997.468,0.097351,2.38802e-22
997.568,0.0972356,2.36351e-22
997.668,0.0986191,2.37536e-22
997.768,0.097852,2.33547e-22
997.868,0.0988686,2.3383e-22
997.968,0.0978182,2.29246e-22
998.068,0.09898,2.29862e-22
998.168,0.0997175,2.29473e-22
998.268,0.102134,2.32901e-22
998.367,0.101566,2.29505e-22
998.467,0.103419,2.31571e-22
998.567,0.10342,2.2947399999999997e-22
998.667,0.10693,2.35111e-22
998.767,0.106764,2.3261899999999998e-22
998.867,0.108399,2.34039e-22
998.967,0.111809,2.39215e-22
999.067,0.111218,2.35795e-22
999.167,0.111915,2.35123e-22
999.267,0.113216,2.35701e-22
999.367,0.113485,2.34123e-22
999.466,0.11433,2.3373e-22
999.566,0.112818,2.28553e-22
999.666,0.112915,2.2668e-22
999.766,0.110133,2.19094e-22
999.866,0.108758,2.1440199999999998e-22
999.966,0.107639,2.10277e-22
1000.07,0.105421,2.04081e-22
1000.17,0.103547,1.98642e-22
1000.27,0.101554,1.93059e-22
1000.37,0.0996453,1.87718e-22
1000.47,0.0995578,1.85859e-22
1000.57,0.0975261,1.80421e-22
1000.67,0.094069,1.72454e-22
1000.77,0.0938312,1.70465e-22
1000.87,0.0918199,1.6530499999999999e-22
1000.97,0.0913179,1.6291799999999999e-22
1001.06,0.0907569,1.60456e-22
1001.16,0.0890858,1.5608099999999999e-22
1001.26,0.0889873,1.54502e-22
1001.36,0.0874885,1.5053e-22
1001.46,0.0867469,1.47909e-22
1001.56,0.0860624,1.45419e-22
1001.66,0.0876894,1.46833e-22
1001.76,0.0872976,1.4486e-22
1001.86,0.0866117,1.42427e-22
1001.96,0.0874511,1.42512e-22
1002.06,0.0864998,1.39692e-22
1002.16,0.0873699,1.39827e-22
1002.26,0.0862991,1.36871e-22
1002.36,0.0873178,1.3724e-22
1002.46,0.0869526,1.35436e-22
1002.56,0.0886538,1.36844e-22
1002.66,0.0889108,1.36006e-22
1002.76,0.0887826,1.34589e-22
1002.86,0.0879736,1.32164e-22
1002.96,0.0902135,1.34311e-22
1003.06,0.0891376,1.31516e-22
1003.16,0.0902565,1.31971e-22
1003.26,0.0907241,1.31463e-22
1003.36,0.0919342,1.3202e-22
1003.46,0.0911833,1.29766e-22
1003.56,0.0915935,1.2918e-22
1003.66,0.0932858,1.30386e-22
1003.76,0.0939658,1.3015799999999999e-22
1003.86,0.0930945,1.27794e-22
1003.96,0.0935377,1.2725099999999999e-22
1004.06,0.0936828,1.26305e-22
1004.16,0.095473,1.27565e-22
1004.26,0.0957385,1.26773e-22
1004.36,0.0951963,1.24925e-22
1004.46,0.096574,1.2559699999999999e-22
1004.56,0.0969929,1.25012e-22
1004.66,0.0978635,1.25004e-22
1004.76,0.0989164,1.25218e-22
1004.86,0.0993688,1.24664e-22
1004.96,0.100576,1.25049e-22
1005.06,0.100849,1.2426699999999999e-22
1005.16,0.101848,1.24375e-22
1005.26,0.10551,1.2769399999999999e-22
1005.36,0.104609,1.25471e-22
1005.46,0.106584,1.26696e-22
1005.56,0.107986,1.27216e-22
1005.66,0.107418,1.25416e-22
1005.76,0.108824,1.2592099999999999e-22
1005.86,0.11008,1.26237e-22
1005.96,0.110212,1.2526e-22
1006.06,0.110802,1.24805e-22
1006.16,0.108496,1.21117e-22
1006.26,0.108414,1.19944e-22
1006.36,0.108271,1.18717e-22
1006.46,0.110023,1.19561e-22
1006.56,0.10682,1.15045e-22
1006.66,0.108543,1.15858e-22
1006.76,0.108583,1.14867e-22
1006.86,0.108439,1.13692e-22
1006.96,0.108112,1.12339e-22
1007.06,0.108892,1.1214e-22
1007.16,0.108625,1.10868e-22
1007.26,0.107186,1.08425e-22
1007.36,0.10812,1.08395e-22
1007.46,0.109857,1.09156e-22
1007.56,0.109931,1.08257e-22
1007.66,0.109387,1.06763e-22
1007.76,0.109336,1.05762e-22
1007.86,0.110864,1.06287e-22
1007.96,0.109761,1.04293e-22
1008.06,0.110519,1.0407899999999999e-22
1008.16,0.109972,1.02643e-22
1008.26,0.112007,1.03612e-22
1008.36,0.110525,1.01333e-22
1008.46,0.109508,9.950860000000001e-23
1008.56,0.110519,9.953420000000001e-23
1008.66,0.109533,9.777000000000001e-23
1008.76,0.109983,9.72994e-23
1008.86,0.111466,9.773570000000001e-23
1008.96,0.110979,9.64449e-23
1009.06,0.108705,9.36299e-23
1009.16,0.108715,9.28073e-23
1009.26,0.107123,9.06371e-23
1009.36,0.108736,9.11857e-23
1009.46,0.108244,8.99682e-23
1009.56,0.107783,8.87903e-23
1009.66,0.106722,8.71367e-23
1009.76,0.106037,8.581040000000001e-23
1009.86,0.106204,8.518380000000001e-23
1009.96,0.107287,8.528940000000001e-23
1010.06,0.108403,8.541330000000001e-23
1010.16,0.108921,8.50614e-23
1010.26,0.109726,8.4931e-23
1010.36,0.11072,8.49423e-23
1010.46,0.111272,8.461e-23
1010.56,0.112463,8.47588e-23
1010.66,0.113529,8.4805e-23
1010.76,0.11536,8.54103e-23
1010.86,0.117003,8.586060000000001e-23
1010.96,0.120503,8.764710000000001e-23
1011.06,0.123147,8.87782e-23
1011.16,0.122947,8.78507e-23
1011.26,0.123932,8.77716e-23
1011.36,0.127642,8.96008e-23
1011.45,0.130174,9.057040000000001e-23
1011.55,0.132905,9.165390000000001e-23
1011.65,0.133873,9.15064e-23
1011.75,0.138188,9.36216e-23
1011.85,0.139096,9.340540000000001e-23
1011.95,0.141715,9.43244e-23
1012.05,0.144502,9.53304e-23
1012.15,0.149104,9.74985e-23
1012.25,0.149964,9.71964e-23
1012.35,0.153835,9.88259e-23
1012.45,0.155477,9.90005e-23
1012.55,0.156766,9.894150000000001e-23
1012.65,0.157928,9.879630000000001e-23
1012.75,0.159612,9.89702e-23
1012.85,0.165333,1.01614e-22
1012.95,0.164422,1.00164e-22
1013.05,0.164748,9.947940000000001e-23
1013.15,0.167456,1.00224e-22
1013.25,0.167525,9.93831e-23
1013.35,0.168967,9.93566e-23
1013.45,0.169889,9.90194e-23
1013.55,0.170354,9.841690000000001e-23
1013.65,0.170393,9.757370000000001e-23
1013.75,0.171481,9.73336e-23
1013.85,0.171028,9.622320000000001e-23
1013.95,0.172318,9.60966e-23
1014.05,0.172459,9.53301e-23
1014.15,0.172896,9.47319e-23
1014.25,0.172904,9.390440000000001e-23
1014.35,0.174499,9.393790000000001e-23
1014.45,0.174509,9.31184e-23
1014.55,0.178622,9.44768e-23
1014.65,0.176052,9.23002e-23
1014.75,0.177424,9.220330000000001e-23
1014.85,0.178201,9.179430000000001e-23
1014.95,0.178312,9.10461e-23
1015.05,0.179521,9.08593e-23
1015.15,0.182032,9.13226e-23
1015.25,0.183051,9.10286e-23
1015.35,0.183337,9.03716e-23
1015.45,0.18349,8.965430000000001e-23
1015.55,0.185914,9.004280000000001e-23
1015.65,0.184895,8.8765e-23
1015.75,0.187395,8.917720000000001e-23
1015.85,0.189429,8.935600000000001e-23
1015.95,0.190694,8.91653e-23
1016.05,0.189206,8.76952e-23
1016.15,0.190476,8.75115e-23
1016.25,0.192691,8.77545e-23
1016.35,0.193795,8.748550000000001e-23
1016.45,0.193147,8.64303e-23
1016.55,0.194157,8.61224e-23
1016.65,0.194864,8.56803e-23
1016.75,0.1954,8.51654e-23
1016.85,0.196817,8.50333e-23
1016.95,0.197122,8.442090000000001e-23
1017.05,0.195833,8.31364e-23
1017.15,0.195998,8.24798e-23
1017.25,0.196435,8.19421e-23
1017.35,0.195989,8.10422e-23
1017.45,0.197587,8.099e-23
1017.55,0.196052,7.965960000000001e-23
1017.65,0.194651,7.84002e-23
1017.75,0.195021,7.78644e-23
1017.85,0.195187,7.725070000000001e-23
1017.95,0.191826,7.52586e-23
1018.05,0.193051,7.50792e-23
1018.15,0.191568,7.38531e-23
1018.25,0.189016,7.223450000000001e-23
1018.35,0.187082,7.08722e-23
1018.45,0.187346,7.03542e-23
1018.55,0.184024,6.850500000000001e-23
1018.65,0.181937,6.71383e-23
1018.75,0.180951,6.61932e-23
1018.85,0.17986,6.52213e-23
1018.95,0.17662,6.34892e-23
1019.05,0.176735,6.29778e-23
1019.15,0.174528,6.16506e-23
1019.25,0.169088,5.920940000000001e-23
1019.35,0.169021,5.86714e-23
1019.45,0.165614,5.69889e-23
1019.55,0.161398,5.50556e-23
1019.65,0.16181,5.471670000000001e-23
1019.75,0.156921,5.26022e-23
1019.85,0.155756,5.17583e-23
1019.95,0.149974,4.94043e-23
1020.05,0.146316,4.7780600000000005e-23
1020.15,0.144717,4.68483e-23
1020.25,0.140659,4.51394e-23
1020.35,0.136276,4.33535e-23
1020.45,0.132729,4.1858500000000004e-23
1020.55,0.130616,4.08351e-23
1020.65,0.127583,3.9541e-23
1020.75,0.124614,3.82861e-23
1020.85,0.120192,3.6607200000000004e-23
1020.95,0.117987,3.56241e-23
1021.05,0.114043,3.4135e-23
1021.15,0.110162,3.26877e-23
1021.25,0.107584,3.1646400000000003e-23
1021.35,0.103903,3.02988e-23
1021.45,0.102523,2.96376e-23
1021.54,0.0977592,2.80158e-23
1021.64,0.0970446,2.75703e-23
1021.74,0.0935835,2.6357e-23
1021.84,0.0917211,2.5609e-23
1021.94,0.091069,2.5207e-23
1022.04,0.0873046,2.39561e-23
1022.14,0.0862183,2.3453500000000002e-23
1022.24,0.0836246,2.25513e-23
1022.34,0.0817772,2.18625e-23
1022.44,0.08068,2.13828e-23
1022.54,0.0772089,2.02861e-23
1022.64,0.0748459,1.94954e-23
1022.74,0.0759717,1.96178e-23
1022.84,0.0733484,1.8776800000000002e-23
1022.94,0.0720206,1.82778e-23
1023.04,0.0705815,1.7758e-23
1023.14,0.0688847,1.71815e-23
1023.24,0.0680536,1.6827800000000002e-23
1023.34,0.0661703,1.6221e-23
1023.44,0.0668971,1.6257800000000002e-23
1023.54,0.0627535,1.51193e-23
1023.64,0.0607841,1.45185e-23
1023.74,0.0624181,1.47803e-23
1023.84,0.0598252,1.40443e-23
1023.94,0.0572619,1.33267e-23
1024.04,0.0578362,1.3344500000000002e-23
1024.14,0.0570591,1.3051800000000001e-23
1024.24,0.055914,1.26798e-23
1024.34,0.0539962,1.21395e-23
1024.44,0.0563694,1.25639e-23
1024.54,0.0557332,1.23153e-23
1024.64,0.0528511,1.15779e-23
1024.74,0.0540891,1.17472e-23
1024.84,0.0535599,1.1532300000000001e-23
1024.94,0.0508883,1.08628e-23
1025.04,0.050576,1.0703400000000001e-23
1025.14,0.049226,1.03281e-23
1025.24,0.0494659,1.0289300000000001e-23
1025.34,0.0472224,9.738260000000001e-24
1025.44,0.0482412,9.862900000000002e-24
1025.54,0.0473667,9.600950000000001e-24
1025.64,0.0468995,9.424640000000002e-24
1025.74,0.0449774,8.96082e-24
1025.84,0.0456094,9.008740000000001e-24
1025.94,0.0447764,8.76833e-24
1026.04,0.044121,8.56586e-24
1026.14,0.0435183,8.376390000000001e-24
1026.24,0.0429779,8.201440000000001e-24
1026.34,0.0423099,8.004730000000001e-24
1026.44,0.0417792,7.83658e-24
1026.54,0.0411899,7.65984e-24
1026.64,0.0407234,7.508200000000001e-24
1026.74,0.0401353,7.33638e-24
1026.84,0.0397081,7.196120000000001e-24
1026.94,0.0391752,7.038750000000001e-24
1027.04,0.0385655,6.86989e-24
1027.14,0.0380877,6.72669e-24
1027.24,0.0375973,6.5832700000000006e-24
1027.34,0.0371772,6.4540100000000006e-24
1027.44,0.0368169,6.33679e-24
1027.54,0.0363767,6.20746e-24
1027.64,0.0358898,6.0720000000000004e-24
1027.74,0.0354753,5.9505700000000006e-24
1027.84,0.0351152,5.8398200000000004e-24
1027.94,0.0349173,5.7572900000000006e-24
1028.04,0.0346062,5.65723e-24
1028.14,0.0342285,5.5476900000000004e-24
1028.24,0.033875,5.4434900000000005e-24
1028.34,0.033509,5.33871e-24
1028.44,0.0331845,5.24187e-24
1028.54,0.0328599,5.14629e-24
1028.64,0.0324287,5.035410000000001e-24
1028.74,0.0321269,4.94598e-24
1028.84,0.0317413,4.8449400000000004e-24
1028.94,0.0313859,4.74982e-24
1029.04,0.0311185,4.6692100000000005e-24
1029.14,0.0308454,4.5887600000000005e-24
1029.24,0.0305464,4.5055500000000006e-24
1029.34,0.0302267,4.4204e-24
1029.44,0.0300267,4.35374e-24
1029.54,0.0297951,4.28336e-24
1029.64,0.0295611,4.21352e-24
1029.74,0.0294533,4.162400000000001e-24
1029.84,0.0290835,4.07515e-24
1029.94,0.0287325,3.9917000000000005e-24
1030.04,0.0284569,3.91977e-24
1030.14,0.0283238,3.8682300000000006e-24
1030.24,0.0280589,3.7994600000000004e-24
1030.34,0.0278949,3.745130000000001e-24
1030.44,0.0276913,3.68617e-24
1030.54,0.0274759,3.6264e-24
1030.64,0.027262,3.56758e-24
1030.74,0.0269942,3.5025300000000005e-24
1030.84,0.0268148,3.44968e-24
1030.94,0.0266522,3.39964e-24
1031.04,0.0264595,3.34639e-24
1031.14,0.0262907,3.2968100000000003e-24
1031.24,0.0262287,3.2611100000000003e-24
1031.34,0.0259573,3.19997e-24
1031.43,0.0256137,3.1308100000000004e-24
1031.53,0.0254709,3.0869500000000004e-24
1031.63,0.0253119,3.0416500000000004e-24
1031.73,0.0249643,2.9744300000000004e-24
1031.83,0.0248637,2.9373300000000002e-24
1031.93,0.0246754,2.8903700000000003e-24
1032.03,0.0244926,2.8446400000000003e-24
1032.13,0.0242166,2.7887400000000002e-24
1032.23,0.0239701,2.7369600000000004e-24
1032.33,0.0238562,2.7008800000000003e-24
1032.43,0.0236655,2.6566000000000004e-24
1032.53,0.0234134,2.60604e-24
1032.63,0.0232353,2.5643300000000004e-24
1032.73,0.0231099,2.5289000000000003e-24
1032.83,0.0228769,2.4822200000000004e-24
1032.93,0.0226996,2.4421400000000003e-24
1033.03,0.0226395,2.41507e-24
1033.13,0.0224717,2.3768900000000002e-24
1033.23,0.0221469,2.3227300000000003e-24
1033.33,0.0220559,2.2936200000000004e-24
1033.43,0.022093,2.27806e-24
1033.53,0.0219624,2.24546e-24
1033.63,0.0217764,2.2076300000000004e-24
1033.73,0.0216288,2.1741400000000003e-24
1033.83,0.0215279,2.14572e-24
1033.93,0.0214519,2.12008e-24
1034.03,0.0213161,2.08888e-24
1034.13,0.0211199,2.05218e-24
1034.23,0.0209377,2.01731e-24
1034.33,0.0207262,1.98008e-24
1034.43,0.0205698,1.94856e-24
1034.53,0.0205395,1.9292800000000003e-24
1034.63,0.0205029,1.9096e-24
1034.73,0.020383,1.88243e-24
1034.83,0.0203643,1.86485e-24
1034.93,0.0202253,1.8365e-24
1035.03,0.0199591,1.79707e-24
1035.13,0.0198467,1.7718900000000003e-24
1035.23,0.0196673,1.7410800000000002e-24
1035.33,0.0195309,1.71444e-24
1035.43,0.0192751,1.6777400000000002e-24
1035.53,0.0190396,1.6432900000000001e-24
1035.63,0.0189458,1.6214400000000001e-24
1035.73,0.018848,1.5995000000000002e-24
1035.83,0.0185758,1.5631400000000002e-24
1035.93,0.0184391,1.5385800000000002e-24
1036.03,0.0183336,1.5169100000000001e-24
1036.13,0.0181798,1.4915400000000002e-24
1036.23,0.0181458,1.4762400000000002e-24
1036.33,0.0180417,1.4554300000000001e-24
1036.43,0.0178908,1.43113e-24
1036.53,0.0177547,1.40831e-24
1036.63,0.0176056,1.38475e-24
1036.73,0.0175303,1.36725e-24
1036.83,0.0172891,1.33712e-24
1036.93,0.0172257,1.3210300000000001e-24
1037.03,0.0171727,1.3059200000000001e-24
1037.13,0.0170646,1.2868e-24
1037.23,0.0170714,1.27652e-24
1037.33,0.0169775,1.25884e-24
1037.43,0.0168211,1.23679e-24
1037.53,0.0167506,1.22128e-24
1037.63,0.0167098,1.20809e-24
1037.73,0.0166045,1.1904200000000002e-24
1037.83,0.0165722,1.1781400000000002e-24
1037.93,0.0164987,1.1630900000000002e-24
1038.03,0.0164855,1.15243e-24
1038.13,0.0163142,1.1309e-24
1038.23,0.0161922,1.11305e-24
1038.33,0.0160334,1.09291e-24
1038.43,0.015935,1.0771000000000002e-24
1038.53,0.0158493,1.06235e-24
1038.63,0.0157156,1.0445700000000002e-24
1038.73,0.0155945,1.02785e-24
1038.83,0.0155713,1.01774e-24
1038.93,0.0154407,1.00076e-24
1039.03,0.0153622,9.87351e-25
1039.13,0.0153385,9.77593e-25
1039.23,0.0151417,9.56983e-25
1039.33,0.0150826,9.45284e-25
1039.43,0.0149355,9.28243e-25
1039.53,0.0148646,9.161229999999999e-25
1039.63,0.0147253,8.99957e-25
1039.73,0.0145925,8.84398e-25
1039.83,0.0145522,8.74592e-25
1039.93,0.0144583,8.617e-25
1040.03,0.014176,8.378239999999999e-25
1040.13,0.0143478,8.40907e-25
1040.23,0.0143469,8.33841e-25
1040.33,0.0143257,8.2566399999999995e-25
1040.43,0.0143066,8.1768999999999995e-25
1040.53,0.0141337,8.0107199999999995e-25
1040.63,0.0140005,7.86909e-25
1040.73,0.0139205,7.75898e-25
1040.83,0.0138203,7.63892e-25
1040.93,0.0137668,7.54598e-25
1041.02,0.0136952,7.44424e-25
1041.12,0.0135223,7.28908e-25
1041.22,0.0135425,7.23918e-25
1041.32,0.0133805,7.093079999999999e-25
1041.42,0.0134528,7.07203e-25
