Repository: hirokitanaka-ikz/fluorescence_ray_tracing

## Description
- All the parameters for simulation are written in 'params.yaml'.
- The simulation requires spectroscopic data of the laser-cooling medium. The spectroscopic data need to be in the directory "spectra" in CSV format. The first column is wavelength in nm, the second column is the normalized fluorescence intensity, and the third column is the absorption cross section in cm^2.
- The file name of the spectroscopic data needs to be named as '{crystal name}\_{temperature}K.csv' for isotropic crystals. For uniaxial crystals, two files for two polarizations are needed and they should be named as '{crystal name}\_{"sigma" or "pi"}\_{temperature}K.csv'.

File: spectra/YbYLF_sigma_210K.csv
wavelength_nm,If,abs_xs
909.942,0.00377055,5.20897e-21
910.092,0.00546919,7.46865e-21
910.242,0.00623618,8.41808e-21
910.392,0.00594697,7.93535e-21
910.542,0.00667287,8.80158e-21
910.692,0.00497483,6.4864399999999995e-21
910.842,0.00460253,5.93206e-21
910.991,0.00534929,6.81535e-21
911.141,0.00505989,6.3726199999999996e-21
911.291,0.00644968,8.02973e-21
911.441,0.00493701,6.07596e-21
911.591,0.00361051,4.39248e-21
911.741,0.00392223,4.717e-21
911.891,0.00541653,6.4394299999999994e-21
912.041,0.00593612,6.97628e-21
912.191,0.00398643,4.63129e-21
912.34,0.00680981,7.8208e-21
912.49,0.00419532,4.76301e-21
912.64,0.00496429,5.57154e-21
912.79,0.00290932,3.22785e-21
912.94,0.00496608,5.44679e-21
913.09,0.00340893,3.6961699999999996e-21
913.24,0.00492636,5.28042e-21
913.39,0.00523905,5.5514299999999996e-21
913.539,0.00210144,2.20131e-21
913.689,0.00546977,5.6643099999999994e-21
913.839,0.00651053,6.66515e-21
913.989,0.00355851,3.60147e-21
914.139,0.00268558,2.687e-21
914.289,0.00260291,2.5745999999999997e-21
914.439,0.00555865,5.43552e-21
914.589,0.0039154,3.78505e-21
914.739,0.00243806,2.33006e-21
914.888,0.00362562,3.42556e-21
915.038,0.00308486,2.88147e-21
915.188,0.00202302,1.86814e-21
915.338,0.00462837,4.22541e-21
915.488,0.00456695,4.12193e-21
915.638,0.0065695,5.86196e-21
915.788,0.00294247,2.59573e-21
915.938,0.00415306,3.62206e-21
916.088,0.0033821,2.91617e-21
916.237,0.00315338,2.6880999999999997e-21
916.387,0.00371779,3.13328e-21
916.537,0.00449135,3.74228e-21
916.687,0.00342731,2.82332e-21
916.837,0.00296859,2.41773e-21
916.987,0.00489185,3.93895e-21
917.137,0.00232222,1.8486799999999998e-21
917.287,0.00552174,4.346e-21
917.436,0.00249079,1.93823e-21
917.586,0.000838862,6.45383e-22
917.736,0.0031618,2.40503e-21
917.886,0.00337203,2.53594e-21
918.036,0.00251457,1.8697e-21
918.186,0.00425358,3.1269999999999997e-21
918.336,0.00452717,3.29053e-21
918.486,0.00425609,3.05857e-21
918.636,0.00316736,2.25047e-21
918.785,0.00451032,3.1684999999999997e-21
918.935,0.00283369,1.9682099999999998e-21
919.085,0.00390457,2.68143e-21
919.235,0.00350701,2.3812599999999998e-21
919.385,0.00602737,4.04645e-21
919.535,0.00340421,2.25966e-21
919.685,0.00210284,1.38011e-21
919.835,0.00252379,1.63773e-21
919.984,0.00189396,1.2151899999999999e-21
920.134,0.00176838,1.12185e-21
920.284,0.00452438,2.8379599999999997e-21
920.434,0.00397875,2.46765e-21
920.584,0.00328546,2.01476e-21
920.734,0.00351811,2.13319e-21
920.884,0.00389833,2.33718e-21
921.034,0.00301474,1.78715e-21
921.184,0.00312109,1.8294199999999998e-21
921.333,0.0026162,1.5162699999999999e-21
921.483,0.00561154,3.2158e-21
921.633,0.00485398,2.75047e-21
921.783,0.00544646,3.0515999999999998e-21
921.933,0.00386509,2.14131e-21
922.083,0.00479552,2.6270099999999997e-21
922.233,0.00363532,1.96915e-21
922.383,0.00475647,2.5476e-21
922.532,0.00435645,2.30723e-21
922.682,0.00454824,2.38186e-21
922.832,0.00167312,8.66394e-22
922.982,0.00414934,2.1246299999999998e-21
923.132,0.00353692,1.79081e-21
923.282,0.00620607,3.10714e-21
923.432,0.00334874,1.6578599999999999e-21
923.582,0.00485428,2.3763799999999997e-21
923.732,0.00174019,8.42387e-22
923.881,0.00184681,8.84026e-22
924.031,0.00398975,1.8885e-21
924.181,0.00679199,3.17906e-21
924.331,0.00435341,2.01495e-21
924.481,0.00410022,1.87661e-21
924.631,0.00480265,2.1736199999999997e-21
924.781,0.00539935,2.41647e-21
924.931,0.00478488,2.11763e-21
925.08,0.00725333,3.17436e-21
925.23,0.00261861,1.13326e-21
925.38,0.00406657,1.74033e-21
925.53,0.00428093,1.8117e-21
925.68,0.0037289,1.5605499999999998e-21
925.83,0.00564765,2.33728e-21
925.98,0.00665139,2.7221099999999997e-21
926.13,0.00599294,2.4254099999999998e-21
926.28,0.00693367,2.77499e-21
926.429,0.006915,2.73682e-21
926.579,0.00482595,1.88883e-21
926.729,0.0044221,1.7115799999999998e-21
926.879,0.00613267,2.3473499999999998e-21
927.029,0.00619915,2.3465e-21
927.179,0.00632984,2.36943e-21
927.329,0.00759415,2.81122e-21
927.479,0.00708362,2.59321e-21
927.628,0.00620894,2.24785e-21
927.778,0.00374912,1.3423e-21
927.928,0.00539998,1.91198e-21
928.078,0.00773787,2.70947e-21
928.228,0.00795535,2.75484e-21
928.378,0.00950266,3.25431e-21
928.528,0.0071465,2.42038e-21
928.678,0.0085874,2.87629e-21
928.828,0.00884863,2.93108e-21
928.977,0.0104634,3.4277299999999995e-21
929.127,0.00782437,2.5349299999999998e-21
929.277,0.010085,3.23133e-21
929.427,0.0105194,3.33336e-21
929.577,0.0115136,3.6082e-21
929.727,0.00872008,2.7026499999999997e-21
929.877,0.0089177,2.73347e-21
930.027,0.00861977,2.61307e-21
930.176,0.0117916,3.53528e-21
930.326,0.0122494,3.63213e-21
930.476,0.0108956,3.19518e-21
930.626,0.0100153,2.90477e-21
930.776,0.0133876,3.8401599999999996e-21
930.926,0.0110392,3.1317499999999998e-21
931.076,0.012794,3.58974e-21
931.226,0.0139021,3.85781e-21
931.375,0.0124808,3.4254099999999995e-21
931.525,0.013395,3.63598e-21
931.675,0.014245,3.82432e-21
931.825,0.0131036,3.4793099999999995e-21
931.975,0.0120044,3.15252e-21
932.125,0.0135919,3.53032e-21
932.275,0.0122968,3.15897e-21
932.425,0.0141463,3.59429e-21
932.575,0.0131327,3.3002399999999998e-21
932.724,0.0138335,3.43831e-21
932.874,0.0139484,3.42896e-21
933.024,0.0149327,3.63081e-21
933.174,0.0153526,3.69211e-21
933.324,0.0162733,3.87074e-21
933.474,0.0157584,3.70734e-21
933.624,0.0170284,3.96237e-21
933.774,0.0174283,4.01118e-21
933.923,0.0174366,3.96928e-21
934.073,0.0165945,3.73639e-21
934.223,0.0166678,3.71197e-21
934.373,0.0155844,3.43286e-21
934.523,0.0170981,3.72524e-21
934.673,0.0168222,3.62521e-21
934.823,0.0139237,2.9678999999999998e-21
934.973,0.0192436,4.05722e-21
935.122,0.0166934,3.4812299999999995e-21
935.272,0.0164605,3.39533e-21
935.422,0.0164246,3.35107e-21
935.572,0.018645,3.76274e-21
935.722,0.0155857,3.11117e-21
935.872,0.015023,2.96626e-21
936.022,0.0165222,3.22683e-21
936.172,0.0171667,3.3163099999999997e-21
936.321,0.0153083,2.9251999999999997e-21
936.471,0.0148764,2.81183e-21
936.621,0.0175435,3.2799799999999997e-21
936.771,0.0170463,3.15245e-21
936.921,0.0160643,2.93865e-21
937.071,0.0155439,2.8126399999999998e-21
937.221,0.0173135,3.09891e-21
937.371,0.0194593,3.44527e-21
937.521,0.0175287,3.06985e-21
937.67,0.0169859,2.9426099999999998e-21
937.82,0.0155158,2.65885e-21
937.97,0.0172234,2.91955e-21
938.12,0.0201252,3.37456e-21
938.27,0.0199585,3.31043e-21
938.42,0.0180447,2.9606699999999997e-21
938.57,0.01885,3.0593899999999998e-21
938.72,0.0193237,3.10242e-21
938.869,0.0182484,2.89814e-21
939.019,0.0187667,2.9483e-21
939.169,0.0192414,2.9902699999999997e-21
939.319,0.0176542,2.71404e-21
939.469,0.0177515,2.6995699999999997e-21
939.619,0.017849,2.6851499999999997e-21
939.769,0.0188572,2.8062699999999997e-21
939.919,0.0185997,2.73814e-21
940.068,0.0215439,3.13743e-21
940.218,0.0183745,2.64708e-21
940.368,0.0199194,2.8387599999999998e-21
940.518,0.019529,2.75319e-21
940.668,0.0213657,2.97975e-21
940.818,0.0164956,2.27583e-21
940.968,0.019091,2.6055999999999998e-21
941.118,0.0207072,2.79582e-21
941.267,0.0215215,2.87458e-21
941.417,0.0218006,2.8806e-21
941.567,0.0192867,2.52109e-21
941.717,0.0200794,2.5965499999999998e-21
941.867,0.0201117,2.57284e-21
942.017,0.0219797,2.7816799999999998e-21
942.167,0.0178261,2.23184e-21
942.317,0.0207254,2.56703e-21
942.466,0.0201085,2.4639599999999998e-21
942.616,0.0220926,2.6781e-21
942.766,0.0207576,2.48934e-21
942.916,0.0217339,2.57853e-21
943.066,0.0221719,2.60237e-21
943.216,0.023824,2.76638e-21
943.366,0.0207559,2.3843699999999997e-21
943.516,0.0234213,2.6618199999999998e-21
943.666,0.020755,2.3336e-21
943.815,0.0206081,2.29234e-21
943.965,0.0221963,2.4426499999999998e-21
944.115,0.0244397,2.66083e-21
944.265,0.0207757,2.2378e-21
944.415,0.023856,2.5421899999999998e-21
944.565,0.0260137,2.74257e-21
944.715,0.0258918,2.7006299999999997e-21
944.865,0.027013,2.78756e-21
945.014,0.0260546,2.6600299999999998e-21
945.164,0.0275392,2.78167e-21
945.314,0.0320818,3.20602e-21
945.464,0.030513,3.01681e-21
945.614,0.0314133,3.07279e-21
945.764,0.0312713,3.02638e-21
945.914,0.0338287,3.23909e-21
946.064,0.0343691,3.25587e-21
946.213,0.0357956,3.35498e-21
946.363,0.034133,3.1651899999999997e-21
946.513,0.0374709,3.43783e-21
946.663,0.0377415,3.42593e-21
946.813,0.0371474,3.3362299999999997e-21
946.963,0.0389211,3.45846e-21
947.113,0.0383727,3.37358e-21
947.263,0.0383935,3.3396499999999998e-21
947.412,0.041106,3.5377199999999996e-21
947.562,0.0398731,3.39527e-21
947.712,0.0414933,3.4958199999999995e-21
947.862,0.0397566,3.3140599999999998e-21
948.012,0.0399388,3.2940299999999997e-21
948.162,0.0386344,3.15274e-21
948.312,0.0381979,3.08417e-21
948.462,0.0360899,2.8831699999999997e-21
948.611,0.0368661,2.91406e-21
948.761,0.0377352,2.95125e-21
948.911,0.0364261,2.81879e-21
949.061,0.0337616,2.58502e-21
949.211,0.0356866,2.7035799999999997e-21
949.361,0.0358674,2.68862e-21
949.511,0.0347152,2.57481e-21
949.661,0.0321363,2.35841e-21
949.81,0.0312801,2.27138e-21
949.96,0.0325639,2.3396899999999998e-21
950.11,0.0329961,2.34578e-21
950.26,0.0322765,2.27047e-21
950.41,0.033032,2.29916e-21
950.56,0.0330959,2.27937e-21
950.71,0.0327216,2.22988e-21
950.86,0.0325317,2.1936399999999997e-21
951.009,0.0326883,2.18103e-21
951.159,0.0311338,2.0554799999999997e-21
951.309,0.0315212,2.0591999999999998e-21
951.459,0.0330441,2.13602e-21
951.609,0.0318347,2.03624e-21
951.759,0.0319916,2.0248e-21
951.909,0.0327288,2.04973e-21
952.059,0.0309837,1.92009e-21
952.208,0.031164,1.91102e-21
952.358,0.0308335,1.87094e-21
952.508,0.0313631,1.88313e-21
952.658,0.0329161,1.95569e-21
952.808,0.0313295,1.84193e-21
952.958,0.0310219,1.80475e-21
953.108,0.0325548,1.87412e-21
953.258,0.0338562,1.92865e-21
953.407,0.0340395,1.9188199999999998e-21
953.557,0.0350635,1.9558799999999998e-21
953.707,0.0330756,1.8257099999999998e-21
953.857,0.0363441,1.9851799999999998e-21
954.007,0.0358514,1.9378099999999998e-21
954.157,0.0365047,1.9525299999999998e-21
954.307,0.0366907,1.9419899999999998e-21
954.457,0.0379548,1.98794e-21
954.606,0.038353,1.98785e-21
954.756,0.0382826,1.96351e-21
954.906,0.0388927,1.97402e-21
955.056,0.0410065,2.05962e-21
955.206,0.0417841,2.07682e-21
955.356,0.0431034,2.1200899999999998e-21
955.506,0.0467296,2.2745199999999997e-21
955.656,0.046406,2.23526e-21
955.805,0.0470005,2.2403499999999998e-21
955.955,0.0494818,2.3341e-21
956.105,0.053451,2.4951199999999998e-21
956.255,0.0563643,2.6037699999999997e-21
956.405,0.0563999,2.5783499999999997e-21
956.555,0.0600512,2.71676e-21
956.705,0.0619574,2.7739e-21
956.854,0.0665632,2.94918e-21
957.004,0.0689029,3.0211699999999998e-21
957.154,0.0724301,3.14289e-21
957.304,0.0752971,3.2334099999999997e-21
957.454,0.0826055,3.51049e-21
957.604,0.0879994,3.70096e-21
957.754,0.0906449,3.7727299999999995e-21
957.904,0.0947923,3.9045e-21
958.053,0.101847,4.15166e-21
958.203,0.105268,4.24672e-21
958.353,0.112099,4.47551e-21
958.503,0.117773,4.6533999999999996e-21
958.653,0.122788,4.8014e-21
958.803,0.129002,4.99225e-21
958.953,0.132907,5.09024e-21
959.103,0.13849,5.24927e-21
959.252,0.141713,5.31598e-21
959.402,0.142406,5.2868299999999994e-21
959.552,0.145302,5.3387e-21
959.702,0.145949,5.30715e-21
959.852,0.149548,5.38193e-21
960.002,0.148208,5.27873e-21
960.152,0.146385,5.1600899999999996e-21
960.302,0.146194,5.10024e-21
960.451,0.146365,5.05363e-21
960.601,0.141219,4.8257499999999994e-21
960.751,0.139195,4.70764e-21
960.901,0.133605,4.47211e-21
961.051,0.13237,4.38521e-21
961.201,0.121149,3.97219e-21
961.351,0.121545,3.94422e-21
961.501,0.115977,3.72485e-21
961.65,0.11156,3.5462099999999996e-21
961.8,0.10535,3.31441e-21
961.95,0.101285,3.1538e-21
962.1,0.0971639,2.99444e-21
962.25,0.0939118,2.86453e-21
962.4,0.0935886,2.82539e-21
962.55,0.0875374,2.61562e-21
962.7,0.0866276,2.5619e-21
962.849,0.0838452,2.4542099999999997e-21
962.999,0.0806454,2.33638e-21
963.149,0.0774411,2.22057e-21
963.299,0.0744514,2.113e-21
963.449,0.0747001,2.09836e-21
963.599,0.0722411,2.00853e-21
963.749,0.0701694,1.9309799999999997e-21
963.898,0.0683884,1.8627299999999997e-21
964.048,0.0675325,1.82062e-21
964.198,0.0645482,1.7223899999999998e-21
964.348,0.0626613,1.6549699999999998e-21
964.498,0.0648378,1.6949699999999997e-21
964.648,0.0619191,1.6021499999999998e-21
964.798,0.0639264,1.63721e-21
964.948,0.0615428,1.5600899999999999e-21
965.097,0.0595977,1.49538e-21
965.247,0.0582893,1.44764e-21
965.397,0.0581595,1.4297e-21
965.547,0.0571683,1.3910199999999999e-21
965.697,0.0556342,1.3399099999999999e-21
965.847,0.0541719,1.2914e-21
965.997,0.0527314,1.24427e-21
966.147,0.0537086,1.25444e-21
966.296,0.0516979,1.1952e-21
966.446,0.0515884,1.18054e-21
966.596,0.0537058,1.2164999999999999e-21
966.746,0.0502546,1.12676e-21
966.896,0.0489547,1.08647e-21
967.046,0.049438,1.0860499999999999e-21
967.196,0.0522805,1.13684e-21
967.345,0.0533635,1.14862e-21
967.495,0.0506202,1.07852e-21
967.645,0.0525255,1.1077599999999999e-21
967.795,0.0512714,1.07035e-21
967.945,0.0515603,1.06547e-21
968.095,0.0519495,1.06264e-21
968.245,0.0538117,1.0895799999999999e-21
968.395,0.0542531,1.0874e-21
968.544,0.0570949,1.13278e-21
968.694,0.0564389,1.10843e-21
968.844,0.0586118,1.13946e-21
968.994,0.0609377,1.1727e-21
969.144,0.0635435,1.21049e-21
969.294,0.0676596,1.27587e-21
969.444,0.0674111,1.2583499999999999e-21
969.594,0.0733459,1.35531e-21
969.743,0.0782596,1.4315e-21
969.893,0.0813937,1.4738e-21
970.043,0.0891417,1.5978099999999999e-21
970.193,0.0960207,1.7037599999999998e-21
970.343,0.0985196,1.73047e-21
970.493,0.110922,1.92867e-21
970.643,0.121095,2.08436e-21
970.792,0.129566,2.20769e-21
970.942,0.14501,2.44597e-21
971.092,0.156576,2.61447e-21
971.242,0.168595,2.78683e-21
971.392,0.179465,2.93666e-21
971.542,0.189388,3.0678699999999997e-21
971.692,0.202097,3.2408299999999997e-21
971.842,0.210609,3.3433899999999997e-21
971.991,0.215236,3.3825099999999998e-21
972.141,0.219487,3.4146799999999996e-21
972.291,0.215917,3.3254e-21
972.441,0.212421,3.23872e-21
972.591,0.20861,3.14871e-21
972.741,0.203949,3.04747e-21
972.891,0.196085,2.90059e-21
973.041,0.1847,2.7047799999999998e-21
973.19,0.179959,2.6089499999999998e-21
973.34,0.171491,2.46128e-21
973.49,0.164087,2.33143e-21
973.64,0.156132,2.19618e-21
973.79,0.152842,2.1284e-21
973.94,0.149908,2.06665e-21
974.09,0.143157,1.95383e-21
974.239,0.140392,1.8969399999999998e-21
974.389,0.136591,1.8271299999999997e-21
974.539,0.131363,1.73964e-21
974.689,0.1322,1.73323e-21
974.839,0.129595,1.68211e-21
974.989,0.131468,1.68939e-21
975.139,0.130546,1.6608e-21
975.289,0.127987,1.61201e-21
975.438,0.128254,1.5992499999999998e-21
975.588,0.127249,1.5709e-21
975.738,0.126503,1.5461199999999999e-21
975.888,0.12833,1.55282e-21
976.038,0.126933,1.52062e-21
976.188,0.131034,1.5541199999999998e-21
976.338,0.130967,1.53786e-21
976.487,0.131815,1.5324099999999999e-21
976.637,0.129422,1.48963e-21
976.787,0.133593,1.52234e-21
976.937,0.132533,1.4952499999999998e-21
977.087,0.136845,1.5285499999999999e-21
977.237,0.136392,1.5083599999999998e-21
977.387,0.1383,1.51427e-21
977.537,0.142157,1.54104e-21
977.686,0.144838,1.5545199999999999e-21
977.836,0.145181,1.54274e-21
977.986,0.147844,1.55544e-21
978.136,0.150274,1.56533e-21
978.286,0.156748,1.61658e-21
978.436,0.154275,1.5753199999999999e-21
978.586,0.158861,1.60606e-21
978.735,0.158821,1.58976e-21
978.885,0.164823,1.6335099999999999e-21
979.035,0.164551,1.61466e-21
979.185,0.168899,1.64093e-21
979.335,0.171608,1.6507599999999998e-21
979.485,0.170755,1.62631e-21
979.635,0.172514,1.62682e-21
979.785,0.173369,1.61873e-21
979.934,0.176626,1.6328499999999999e-21
980.084,0.179246,1.6406999999999998e-21
980.234,0.179626,1.62795e-21
980.384,0.179044,1.60665e-21
980.534,0.179747,1.5970499999999999e-21
980.684,0.182785,1.6080199999999999e-21
980.834,0.181158,1.5779899999999999e-21
980.983,0.179852,1.55118e-21
981.133,0.180963,1.5453699999999999e-21
981.283,0.182207,1.5406799999999999e-21
981.433,0.1823,1.5262799999999999e-21
981.583,0.180667,1.49771e-21
981.733,0.179731,1.47529e-21
981.883,0.180065,1.46349e-21
982.032,0.182589,1.4693999999999999e-21
982.182,0.174919,1.3938399999999999e-21
982.332,0.177089,1.39726e-21
982.482,0.173109,1.35244e-21
982.632,0.173574,1.34275e-21
982.782,0.169939,1.3017199999999999e-21
982.932,0.166161,1.2602899999999999e-21
983.082,0.161451,1.21255e-21
983.231,0.161035,1.19756e-21
983.381,0.15555,1.14542e-21
983.531,0.155375,1.13291e-21
983.681,0.150418,1.08602e-21
983.831,0.14865,1.0627299999999999e-21
983.981,0.140367,9.93689e-22
984.131,0.138806,9.7302e-22
984.28,0.137762,9.56247e-22
984.43,0.132931,9.13681e-22
984.58,0.13125,8.933e-22
984.73,0.127529,8.59488e-22
984.88,0.123607,8.24909e-22
985.03,0.12158,8.03455e-22
985.18,0.119826,7.84124e-22
985.33,0.115032,7.45398e-22
985.479,0.116365,7.46675e-22
985.629,0.108457,6.89142e-22
985.779,0.111612,7.02268e-22
985.929,0.110117,6.8610099999999995e-22
986.079,0.107815,6.6520799999999995e-22
986.229,0.10837,6.62113e-22
986.379,0.107868,6.52622e-22
986.528,0.108506,6.50087e-22
986.678,0.106194,6.30035e-22
986.828,0.104462,6.13725e-22
986.978,0.103733,6.03513e-22
987.128,0.103478,5.9617e-22
987.278,0.10434,5.95289e-22
987.428,0.10344,5.84413e-22
987.577,0.10481,5.86396e-22
987.727,0.106464,5.89863e-22
987.877,0.105228,5.77349e-22
988.027,0.105874,5.7525e-22
988.177,0.107422,5.77994e-22
988.327,0.106155,5.65632e-22
988.477,0.10686,5.63864e-22
988.626,0.104883,5.48064e-22
988.776,0.107456,5.56065e-22
988.926,0.107176,5.4923999999999995e-22
989.076,0.109645,5.56444e-22
989.226,0.109676,5.51213e-22
989.376,0.109965,5.47313e-22
989.526,0.113071,5.57323e-22
989.676,0.113937,5.5615299999999995e-22
989.825,0.11637,5.62532e-22
989.975,0.113901,5.45272e-22
990.125,0.114796,5.44244e-22
990.275,0.113178,5.31386e-22
990.425,0.117853,5.47988e-22
990.575,0.121222,5.58205e-22
990.725,0.124196,5.66378e-22
990.874,0.123844,5.59322e-22
991.024,0.122604,5.48374e-22
991.174,0.124353,5.50832e-22
991.324,0.126971,5.57002e-22
991.474,0.128325,5.57515e-22
991.624,0.131418,5.65447e-22
991.774,0.132434,5.64329e-22
991.923,0.13435,5.66978e-22
992.073,0.13691,5.72216e-22
992.223,0.136891,5.66628e-22
992.373,0.136293,5.58723e-22
992.523,0.140579,5.7075e-22
992.673,0.142459,5.72819e-22
992.823,0.145276,5.7853e-22
992.972,0.142763,5.63055e-22
993.122,0.143018,5.58642e-22
993.272,0.147892,5.72132e-22
993.422,0.145345,5.56877e-22
993.572,0.148828,5.64747e-22
993.722,0.147212,5.53255e-22
993.872,0.15156,5.64129e-22
994.022,0.148916,5.48973e-22
994.171,0.15201,5.55003e-22
994.321,0.154078,5.57164e-22
994.471,0.154882,5.54704e-22
994.621,0.152526,5.4103099999999995e-22
994.771,0.154484,5.42729e-22
994.921,0.156625,5.44982e-22
995.071,0.156279,5.3857499999999995e-22
995.22,0.154688,5.27992e-22
995.37,0.155203,5.2468099999999995e-22
995.52,0.158011,5.29067e-22
995.67,0.156327,5.18426e-22
995.82,0.154788,5.08417e-22
995.97,0.160208,5.21193e-22
996.12,0.160915,5.18492e-22
996.269,0.1568,5.00408e-22
996.419,0.157743,4.98615e-22
996.569,0.156046,4.88546e-22
996.719,0.160419,4.97446e-22
996.869,0.157879,4.849e-22
997.019,0.157924,4.80416e-22
997.169,0.156372,4.71162e-22
997.318,0.15669,4.67622e-22
997.468,0.159034,4.70097e-22
997.618,0.157691,4.61689e-22
997.768,0.160285,4.64819e-22
997.918,0.159606,4.58446e-22
998.068,0.163155,4.6418199999999995e-22
998.218,0.1577,4.44396e-22
998.367,0.15845,4.42266e-22
998.517,0.160819,4.44613e-22
998.667,0.162581,4.45213e-22
998.817,0.163554,4.43626e-22
998.967,0.159321,4.28042e-22
999.117,0.162564,4.32608e-22
999.267,0.164709,4.34158e-22
999.416,0.165352,4.31719e-22
999.566,0.165504,4.28018e-22
999.716,0.162418,4.16056e-22
999.866,0.16093,4.08337e-22
1000.02,0.160176,4.02576e-22
1000.17,0.158835,3.95424e-22
1000.32,0.1556,3.83704e-22
1000.47,0.154437,3.7723099999999997e-22
1000.62,0.155163,3.75419e-22
1000.77,0.150509,3.60715e-22
1000.92,0.153043,3.6331899999999997e-22
1001.06,0.150841,3.54706e-22
1001.21,0.148223,3.45257e-22
1001.36,0.147541,3.4042e-22
1001.51,0.146857,3.35644e-22
1001.66,0.147709,3.34404e-22
1001.81,0.145799,3.26965e-22
1001.96,0.14228,3.16063e-22
1002.11,0.145114,3.19316e-22
1002.26,0.144549,3.15074e-22
1002.41,0.146319,3.15926e-22
1002.56,0.144302,3.08635e-22
1002.71,0.148801,3.15261e-22
1002.86,0.144846,3.03991e-22
1003.01,0.147832,3.07337e-22
1003.16,0.147873,3.04528e-22
1003.31,0.144635,2.95058e-22
1003.46,0.145051,2.93124e-22
1003.61,0.149015,2.98302e-22
1003.76,0.150078,2.97607e-22
1003.91,0.151017,2.96654e-22
1004.06,0.150743,2.93334e-22
1004.21,0.149726,2.88619e-22
1004.36,0.153304,2.92742e-22
1004.51,0.15152,2.86619e-22
1004.66,0.155079,2.90599e-22
1004.81,0.158518,2.94258e-22
1004.96,0.153245,2.81801e-22
1005.11,0.156918,2.85851e-22
1005.26,0.152016,2.74326e-22
1005.41,0.15453,2.7625e-22
1005.56,0.159,2.81579e-22
1005.71,0.159773,2.803e-22
1005.86,0.162178,2.81856e-22
1006.01,0.161295,2.77698e-22
1006.16,0.158187,2.69801e-22
1006.31,0.161548,2.7295699999999998e-22
1006.46,0.161414,2.7018e-22
1006.61,0.161508,2.67812e-22
1006.76,0.161833,2.65844e-22
1006.91,0.161503,2.62823e-22
1007.06,0.164995,2.66e-22
1007.21,0.162456,2.59462e-22
1007.36,0.162123,2.5651399999999997e-22
1007.51,0.16007,2.5090399999999998e-22
1007.66,0.16537,2.56793e-22
1007.81,0.160361,2.46695e-22
1007.96,0.164479,2.50671e-22
1008.11,0.161289,2.4352e-22
1008.26,0.164721,2.46385e-22
1008.41,0.165823,2.45725e-22
1008.56,0.169371,2.4864499999999998e-22
1008.71,0.165032,2.40021e-22
1008.86,0.162221,2.33739e-22
1009.01,0.161283,2.30226e-22
1009.16,0.165347,2.33834e-22
1009.31,0.169222,2.37089e-22
1009.46,0.169031,2.3462199999999998e-22
1009.61,0.166037,2.28326e-22
1009.76,0.16885,2.30038e-22
1009.91,0.169842,2.29242e-22
1010.06,0.171444,2.29256e-22
1010.21,0.168199,2.22831e-22
1010.36,0.171811,2.25506e-22
1010.51,0.17322,2.25247e-22
1010.66,0.176,2.26741e-22
1010.81,0.176974,2.25883e-22
1010.96,0.175319,2.21699e-22
1011.11,0.178285,2.23362e-22
1011.26,0.185613,2.30391e-22
1011.4,0.187053,2.3003e-22
1011.55,0.188501,2.29666e-22
1011.7,0.191814,2.31541e-22
1011.85,0.190923,2.28335e-22
1012.0,0.194108,2.29998e-22
1012.15,0.201286,2.363e-22
1012.3,0.203008,2.3612e-22
1012.45,0.204176,2.35287e-22
1012.6,0.205175,2.34255e-22
1012.75,0.207882,2.35155e-22
1012.9,0.210597,2.3603e-22
1013.05,0.211889,2.35287e-22
1013.2,0.217452,2.39238e-22
1013.35,0.218967,2.38685e-22
1013.5,0.219505,2.37067e-22
1013.65,0.223313,2.38957e-22
1013.8,0.220622,2.33904e-22
1013.95,0.22779,2.39281e-22
1014.1,0.229756,2.39125e-22
1014.25,0.224765,2.31779e-22
1014.4,0.227689,2.32635e-22
1014.55,0.234698,2.37592e-22
1014.7,0.236225,2.36939e-22
1014.85,0.238824,2.37345e-22
1015.0,0.242635,2.38917e-22
1015.15,0.241504,2.3562e-22
1015.3,0.241586,2.33537e-22
1015.45,0.242348,2.32123e-22
1015.6,0.2454,2.3289e-22
1015.75,0.246132,2.3144299999999997e-22
1015.9,0.248125,2.31177e-22
1016.05,0.250695,2.31431e-22
1016.2,0.256559,2.3467399999999997e-22
1016.35,0.253881,2.30098e-22
1016.5,0.251738,2.26065e-22
1016.65,0.253683,2.25727e-22
1016.8,0.255665,2.25408e-22
1016.95,0.257185,2.24674e-22
1017.1,0.256891,2.2236399999999998e-22
1017.25,0.258923,2.2207399999999998e-22
1017.4,0.258954,2.2007099999999997e-22
1017.55,0.256139,2.1568899999999998e-22
1017.7,0.257049,2.1447899999999997e-22
1017.85,0.255722,2.11422e-22
1018.0,0.253839,2.07949e-22
1018.15,0.251325,2.04011e-22
1018.3,0.257719,2.07293e-22
1018.45,0.248939,1.98404e-22
1018.6,0.245039,1.93515e-22
1018.75,0.248342,1.94336e-22
1018.9,0.244985,1.89962e-22
1019.05,0.237979,1.82849e-22
1019.2,0.236349,1.79942e-22
1019.35,0.231842,1.74904e-22
1019.5,0.227245,1.69875e-22
1019.65,0.224799,1.66518e-22
1019.8,0.220587,1.6191199999999999e-22
1019.95,0.214564,1.56059e-22
1020.1,0.215202,1.551e-22
1020.25,0.2037,1.45476e-22
1020.4,0.196982,1.394e-22
1020.55,0.19454,1.36422e-22
1020.7,0.190581,1.32432e-22
1020.85,0.184868,1.27296e-22
1021.0,0.175728,1.19904e-22
1021.15,0.176577,1.1939099999999999e-22
1021.3,0.171311,1.1478e-22
1021.45,0.167934,1.11497e-22
1021.59,0.162712,1.07051e-22
1021.74,0.155258,1.01221e-22
1021.89,0.150916,9.74992e-23
1022.04,0.147403,9.43676e-23
1022.19,0.14373,9.1183e-23
1022.34,0.138543,8.709690000000001e-23
1022.49,0.132646,8.26354e-23
1022.64,0.134252,8.28799e-23
1022.79,0.133891,8.190930000000001e-23
1022.94,0.126565,7.67282e-23
1023.09,0.126773,7.615990000000001e-23
1023.24,0.120109,7.15043e-23
1023.39,0.11677,6.888880000000001e-23
1023.54,0.110496,6.45993e-23
1023.69,0.11021,6.385030000000001e-23
1023.84,0.1118,6.418740000000001e-23
1023.99,0.106074,6.03503e-23
1024.14,0.108289,6.105510000000001e-23
1024.29,0.102815,5.74465e-23
1024.44,0.097756,5.41276e-23
1024.59,0.0948049,5.20207e-23
1024.74,0.0948845,5.1595500000000004e-23
1024.89,0.0935026,5.03863e-23
1025.04,0.092433,4.93617e-23
1025.19,0.090167,4.77184e-23
1025.34,0.0898423,4.71188e-23
1025.49,0.0845022,4.39197e-23
1025.64,0.0843271,4.34347e-23
1025.79,0.0793161,4.04866e-23
1025.94,0.0775306,3.92196e-23
1026.09,0.0824722,4.1344700000000004e-23
1026.24,0.080084,3.9787000000000004e-23
1026.39,0.0786572,3.87274e-23
1026.54,0.0771785,3.76584e-23
1026.69,0.0757519,3.6630800000000004e-23
1026.84,0.0747468,3.58206e-23
1026.99,0.0735215,3.4917600000000003e-23
1027.14,0.0723685,3.4062e-23
1027.29,0.0712277,3.32247e-23
1027.44,0.0701448,3.24265e-23
1027.59,0.0690744,3.16458e-23
1027.74,0.0677049,3.07407e-23
1027.89,0.066523,2.99338e-23
1028.04,0.0657296,2.93122e-23
1028.19,0.0646627,2.85786e-23
1028.34,0.0637236,2.79117e-23
1028.49,0.0629261,2.73161e-23
1028.64,0.061799,2.65871e-23
1028.79,0.060972,2.5997000000000002e-23
1028.94,0.0600324,2.53679e-23
1029.09,0.0592498,2.48137e-23
1029.24,0.0585716,2.43107e-23
1029.39,0.0576437,2.37121e-23
1029.54,0.0568918,2.31941e-23
1029.69,0.0561435,2.2685e-23
1029.84,0.054947,2.20037e-23
1029.99,0.0540649,2.14575e-23
1030.14,0.0534526,2.10255e-23
1030.29,0.0528733,2.06124e-23
1030.44,0.0522677,2.0195000000000002e-23
1030.59,0.0517651,1.98227e-23
1030.74,0.0512205,1.9439700000000002e-23
1030.89,0.050828,1.91192e-23
1031.04,0.04982,1.8573400000000002e-23
1031.19,0.0491967,1.8178000000000002e-23
1031.34,0.0486704,1.78237e-23
1031.48,0.0479629,1.7408600000000002e-23
1031.63,0.0476343,1.7135800000000002e-23
1031.78,0.0469306,1.67327e-23
1031.93,0.0463626,1.6383500000000002e-23
1032.08,0.0456486,1.5988e-23
1032.23,0.0452841,1.5719700000000002e-23
1032.38,0.0451051,1.55187e-23
1032.53,0.0445077,1.5177400000000002e-23
1032.68,0.0439709,1.48615e-23
1032.83,0.043704,1.4640400000000002e-23
1032.98,0.0434065,1.4412e-23
1033.13,0.0431515,1.42004e-23
1033.28,0.0425866,1.38905e-23
1033.43,0.0423916,1.37045e-23
1033.58,0.0419868,1.34536e-23
1033.73,0.0417099,1.32467e-23
1033.88,0.0411469,1.29524e-23
1034.03,0.0409743,1.2784e-23
1034.18,0.0407447,1.2600100000000001e-23
1034.33,0.0400352,1.2271300000000001e-23
1034.48,0.0397084,1.2063600000000001e-23
1034.63,0.039164,1.17932e-23
1034.78,0.0387518,1.15661e-23
1034.93,0.0382559,1.13174e-23
1035.08,0.0382285,1.1209500000000001e-23
1035.23,0.0375569,1.09155e-23
1035.38,0.0370268,1.0666600000000001e-23
1035.53,0.0368331,1.0517300000000001e-23
1035.68,0.036666,1.0377300000000001e-23
1035.83,0.0361303,1.01357e-23
1035.98,0.0356883,9.923540000000001e-24
1036.13,0.0350987,9.6737e-24
1036.28,0.0347737,9.499800000000001e-24
1036.43,0.0343539,9.302550000000001e-24
1036.58,0.0341106,9.15546e-24
1036.73,0.0335094,8.91502e-24
1036.88,0.033352,8.79519e-24
1037.03,0.0330678,8.64363e-24
1037.18,0.0324429,8.405800000000001e-24
1037.33,0.0323098,8.297800000000001e-24
1037.48,0.0320361,8.1553e-24
1037.63,0.0317713,8.01692e-24
1037.78,0.0316598,7.91872e-24
1037.93,0.0314972,7.80895e-24
1038.08,0.0310281,7.625230000000001e-24
1038.23,0.0307722,7.49605e-24
1038.38,0.0307323,7.420730000000001e-24
1038.53,0.0303548,7.26538e-24
1038.68,0.0298616,7.08475e-24
1038.83,0.0296631,6.97606e-24
1038.98,0.0294769,6.871600000000001e-24
1039.13,0.0292649,6.762490000000001e-24
1039.28,0.0291016,6.66596e-24
1039.43,0.0287636,6.530910000000001e-24
1039.58,0.0286591,6.4503100000000005e-24
1039.73,0.0288976,6.4471600000000004e-24
1039.88,0.0284052,6.28195e-24
1040.03,0.028017,6.1419900000000005e-24
1040.18,0.0279849,6.081390000000001e-24
1040.33,0.0279139,6.01302e-24
1040.48,0.0276561,5.9055100000000006e-24
1040.63,0.0274906,5.8189700000000006e-24
1040.78,0.0271974,5.706710000000001e-24
1040.93,0.0267902,5.5722600000000006e-24
1041.07,0.0266557,5.49596e-24
1041.22,0.0263808,5.3919000000000004e-24
1041.37,0.0255573,5.17811e-24
1041.52,0.0253012,5.081580000000001e-24
1041.67,0.0251842,5.0140400000000006e-24
1041.82,0.0251122,4.95621e-24
1041.97,0.0246172,4.8162500000000004e-24
1042.12,0.0241031,4.67466e-24
1042.27,0.0238974,4.59447e-24
1042.42,0.0238379,4.54319e-24
1042.57,0.0230245,4.3500500000000004e-24
1042.72,0.0226358,4.23947e-24
1042.87,0.0226939,4.21343e-24
1043.02,0.0224503,4.1320300000000004e-24
1043.17,0.0222016,4.050800000000001e-24
1043.32,0.021461,3.8816900000000004e-24
1043.47,0.0213257,3.8237800000000005e-24
1043.62,0.0210102,3.734540000000001e-24
1043.77,0.0206243,3.63417e-24
1043.92,0.0205213,3.58469e-24
1044.07,0.0202025,3.4984200000000006e-24
1044.22,0.0198627,3.4098e-24
1044.37,0.0202428,3.44496e-24
1044.52,0.0200275,3.3788200000000006e-24
1044.67,0.0197557,3.3041400000000004e-24
1044.82,0.0194115,3.2184900000000004e-24
1044.97,0.0192663,3.1667800000000003e-24
1045.12,0.0192962,3.1442800000000003e-24
1045.27,0.0189341,3.0586200000000002e-24
1045.42,0.0184348,2.9522300000000003e-24
1045.57,0.0188233,2.98841e-24
1045.72,0.0185548,2.9203500000000003e-24
1045.87,0.0180388,2.81462e-24
1046.02,0.0180686,2.79495e-24
1046.17,0.0180625,2.7699100000000003e-24
1046.32,0.0183514,2.7899400000000002e-24
1046.47,0.0181881,2.74128e-24
1046.62,0.0183814,2.7465200000000003e-24
1046.77,0.0186021,2.7555500000000004e-24
1046.92,0.0186075,2.7326e-24
1047.07,0.0183961,2.6783000000000004e-24
1047.22,0.0186078,2.6858000000000003e-24
1047.37,0.0182828,2.6161800000000003e-24
1047.52,0.0184505,2.61746e-24
1047.67,0.0183292,2.5778900000000002e-24
1047.82,0.018181,2.5350600000000003e-24
1047.97,0.0181399,2.5075800000000004e-24
1048.12,0.0180646,2.4757200000000003e-24
1048.27,0.0179946,2.44493e-24
1048.42,0.0177406,2.38972e-24
1048.57,0.0174768,2.33398e-24
1048.72,0.0173674,2.2994600000000003e-24
1048.87,0.0172789,2.26811e-24
1049.02,0.0172057,2.23913e-24
1049.17,0.0169708,2.1896200000000003e-24
1049.32,0.0166383,2.1283100000000002e-24
1049.47,0.0166609,2.1129500000000002e-24
1049.62,0.0163827,2.0598600000000002e-24
1049.77,0.0159839,1.9925000000000003e-24
1049.92,0.0156023,1.9282900000000002e-24
1050.07,0.0154972,1.89889e-24
1050.22,0.0150637,1.8299900000000002e-24
1050.36,0.01505,1.81268e-24
1050.51,0.0144656,1.7273900000000003e-24
1050.66,0.0147637,1.7479100000000002e-24
1050.81,0.0148533,1.74349e-24
1050.96,0.0148169,1.72436e-24
1051.11,0.0147637,1.70349e-24
1051.26,0.0145299,1.66219e-24
1051.41,0.014717,1.66923e-24
1051.56,0.0145568,1.6369600000000002e-24
1051.71,0.0143545,1.60043e-24
1051.86,0.014182,1.5677100000000002e-24
1052.01,0.0141149,1.5469900000000001e-24
1052.16,0.0141009,1.5322800000000001e-24
1052.31,0.0138334,1.4904000000000002e-24
1052.46,0.0132542,1.4158400000000001e-24
1052.61,0.013094,1.38681e-24
1052.76,0.0129614,1.3610700000000001e-24
1052.91,0.0129134,1.3444900000000002e-24
1053.06,0.0124951,1.2898700000000001e-24
1053.21,0.0125885,1.2884600000000002e-24
1053.36,0.0120131,1.21911e-24
1053.51,0.0122146,1.2290100000000001e-24
1053.66,0.0117705,1.1742600000000001e-24
1053.81,0.0112009,1.10794e-24
1053.96,0.0111857,1.0970400000000001e-24
1054.11,0.0109793,1.0676500000000001e-24
1054.26,0.0108326,1.04445e-24
1054.41,0.0106621,1.01928e-24
1054.56,0.0100865,9.56077e-25
1054.71,0.0100859,9.479059999999999e-25
1054.86,0.0102196,9.52333e-25
1055.01,0.00973837,8.99793e-25
1055.16,0.00937834,8.59185e-25
1055.31,0.00946429,8.59713e-25
1055.46,0.00952701,8.58081e-25
1055.61,0.00956636,8.54329e-25
1055.76,0.00957327,8.47709e-25
1055.91,0.0096129,8.44016e-25
1056.06,0.00974206,8.4812e-25
1056.21,0.00973151,8.40036e-25
1056.36,0.0103073,8.8222e-25
1056.51,0.010391,8.81864e-25
1056.66,0.0100631,8.46821e-25
1056.81,0.0103601,8.64443e-25
1056.96,0.00988279,8.17657e-25
1057.11,0.00968147,7.94238e-25
1057.26,0.00984322,8.00693e-25
1057.41,0.00975974,7.87204e-25
1057.56,0.0101082,8.08431e-25
1057.71,0.0099698,7.906409999999999e-25
1057.86,0.00993488,7.81229e-25
1058.01,0.00986574,7.6925499999999995e-25
1058.16,0.00986087,7.6239799999999995e-25
1058.31,0.0100194,7.68128e-25
1058.46,0.00986344,7.49806e-25
1058.61,0.00992047,7.47794e-25
1058.76,0.00998709,7.46481e-25
1058.91,0.00984865,7.2994e-25
1059.06,0.0098156,7.2137299999999995e-25
1059.21,0.00938223,6.83726e-25
1059.36,0.00895621,6.47194e-25
1059.5,0.0090182,6.46198e-25
1059.65,0.00898273,6.3825e-25
1059.8,0.0091425,6.44146e-25
1059.95,0.00922118,6.44236e-25
1060.1,0.00914142,6.33304e-25
1060.25,0.00908021,6.23785e-25
1060.4,0.00909199,6.19355e-25
1060.55,0.00876255,5.91908e-25
1060.7,0.00858811,5.75262e-25
1060.85,0.00820095,5.4472499999999995e-25
1061.0,0.00829437,5.46314e-25
1061.15,0.00846561,5.52923e-25
1061.3,0.00793643,5.1402e-25
1061.45,0.00781598,5.01982e-25
1061.6,0.0073246,4.66486e-25
1061.75,0.007212,4.55472e-25
1061.9,0.00713474,4.46824e-25
1062.05,0.00683473,4.24457e-25
1062.2,0.00698238,4.30002e-25
1062.35,0.00666381,4.06954e-25
1062.5,0.00615946,3.73012e-25
1062.65,0.0062437,3.74956e-25
1062.8,0.0059707,3.55568e-25
1062.95,0.00584568,3.45217e-25
1063.1,0.00582999,3.41418e-25
1063.25,0.0056542,3.2836099999999997e-25
1063.4,0.00539048,3.10436e-25
1063.55,0.00528964,3.02089e-25
1063.7,0.00531591,3.01059e-25
1063.85,0.00538944,3.02681e-25
1064.0,0.00555107,3.09161e-25
1064.15,0.00498958,2.75576e-25
1064.3,0.00498485,2.73023e-25
1064.45,0.00534044,2.90065e-25
1064.6,0.00545583,2.93867e-25
1064.75,0.00547614,2.9250699999999997e-25
1064.9,0.00552376,2.92598e-25
1065.05,0.00552356,2.9015499999999997e-25
1065.2,0.00540308,2.81468e-25
1065.35,0.00570981,2.94976e-25
1065.5,0.00597291,3.0600599999999998e-25
1065.65,0.00574499,2.91885e-25
1065.8,0.00569686,2.87038e-25
1065.95,0.00609072,3.0433599999999997e-25
1066.1,0.00589991,2.92356e-25
1066.25,0.00578167,2.84121e-25
1066.4,0.00596105,2.90508e-25
1066.55,0.00612404,2.9597799999999997e-25
1066.7,0.0060089,2.88007e-25
1066.85,0.00569146,2.70532e-25
1067.0,0.00573412,2.70304e-25
1067.15,0.00589433,2.75555e-25
1067.3,0.0061197,2.83724e-25
1067.45,0.00590671,2.71584e-25
1067.6,0.00521597,2.37841e-25
1067.75,0.00481263,2.17634e-25
1067.9,0.00498334,2.23491e-25
1068.05,0.00533541,2.37304e-25
1068.2,0.00530928,2.34191e-25
1068.34,0.00530116,2.31901e-25
1068.49,0.00482008,2.09116e-25
1068.64,0.00468665,2.01648e-25
1068.79,0.00453424,1.93481e-25
1068.94,0.00408775,1.7298999999999999e-25
1069.09,0.0041203,1.7293e-25
1069.24,0.00410144,1.70719e-25
1069.39,0.00383138,1.58163e-25
1069.54,0.00412667,1.6895e-25
1069.69,0.00404824,1.64374e-25
1069.84,0.00453168,1.82488e-25
1069.99,0.00415912,1.66106e-25
1070.14,0.00411378,1.62943e-25
1070.29,0.00447727,1.75882e-25
1070.44,0.00443252,1.72692e-25
1070.59,0.00469689,1.81487e-25
1070.74,0.00472435,1.81047e-25
1070.89,0.00439926,1.67204e-25
1071.04,0.00434615,1.63828e-25
1071.19,0.00414011,1.5478e-25
1071.34,0.00383766,1.42294e-25
1071.49,0.00389002,1.43052e-25
1071.64,0.00455743,1.6622e-25
1071.79,0.00486217,1.7588e-25
1071.94,0.00515306,1.84874e-25
1072.09,0.00513177,1.8259999999999999e-25
1072.24,0.00486969,1.7185499999999999e-25
1072.39,0.00501524,1.75541e-25
1072.54,0.00477451,1.65746e-25
1072.69,0.00485757,1.67249e-25
1072.84,0.00474886,1.62167e-25
1072.99,0.00465532,1.57672e-25
1073.14,0.00465964,1.56527e-25
1073.29,0.00412219,1.3734e-25
1073.44,0.00414116,1.3684399999999999e-25
1073.59,0.00427938,1.40255e-25
1073.74,0.00444226,1.44404e-25
1073.89,0.00432213,1.39351e-25
1074.04,0.00400091,1.27941e-25
1074.19,0.00400357,1.2698e-25
1074.34,0.00432062,1.35917e-25
1074.49,0.00491802,1.53448e-25
1074.64,0.00444081,1.3742799999999999e-25
1074.79,0.00391246,1.2009e-25
1074.94,0.00353584,1.07645e-25
1075.09,0.00398227,1.20248e-25
1075.24,0.00400926,1.20076e-25
1075.39,0.00383519,1.13927e-25
1075.54,0.00376724,1.10997e-25
1075.69,0.00367003,1.07252e-25
1075.84,0.00341913,9.9107e-26
1075.99,0.0033412,9.606010000000001e-26
1076.14,0.00322936,9.20894e-26
1076.29,0.00338411,9.571750000000001e-26
1076.44,0.00338071,9.484370000000001e-26
1076.59,0.00299119,8.32339e-26
1076.74,0.00272594,7.52367e-26
1076.89,0.00300326,8.221770000000001e-26
1077.03,0.00325665,8.84303e-26
1077.18,0.00327392,8.81775e-26
1077.33,0.0031467,8.40633e-26
1077.48,0.00271617,7.19732e-26
1077.63,0.00261678,6.877700000000001e-26
1077.78,0.00265393,6.91878e-26
1077.93,0.00266102,6.88103e-26
1078.08,0.00243118,6.23575e-26
1078.23,0.00236006,6.004290000000001e-26
1078.38,0.00243592,6.14709e-26
1078.53,0.00226445,5.66812e-26
1078.68,0.00245379,6.09231e-26
1078.83,0.00235567,5.801370000000001e-26
1078.98,0.00234894,5.738e-26
1079.13,0.00248295,6.0163e-26
1079.28,0.0027411,6.588130000000001e-26
1079.43,0.00258524,6.16329e-26
1079.58,0.00299119,7.073460000000001e-26
1079.73,0.00333294,7.81795e-26
1079.88,0.00318182,7.4032e-26
1080.03,0.00309235,7.13694e-26
1080.18,0.00325333,7.44785e-26
1080.33,0.00311433,7.07211e-26
1080.48,0.00285272,6.42579e-26
1080.63,0.00290593,6.492860000000001e-26
1080.78,0.0030093,6.669600000000001e-26
1080.93,0.00292236,6.42471e-26
1081.08,0.00262527,5.72506e-26
1081.23,0.0025276,5.46768e-26
1081.38,0.00263106,5.645650000000001e-26
1081.53,0.00264778,5.63578e-26
1081.68,0.00250785,5.29498e-26
1081.83,0.00321772,6.73911e-26
1081.98,0.00354667,7.36832e-26
1082.13,0.00374756,7.72305e-26
1082.28,0.00370713,7.57832e-26
1082.43,0.00395165,8.01326e-26
1082.58,0.00391601,7.87719e-26
1082.73,0.00363114,7.245490000000001e-26
1082.88,0.00348124,6.89061e-26
1083.03,0.00327844,6.4371e-26
1083.18,0.00351111,6.83862e-26
1083.33,0.00356408,6.886100000000001e-26
1083.48,0.00379871,7.28055e-26
1083.63,0.00431229,8.19861e-26
1083.78,0.00453127,8.54588e-26
1083.93,0.00466968,8.736350000000001e-26
1084.08,0.00474614,8.80826e-26
1084.23,0.00499253,9.19133e-26
1084.38,0.00486642,8.887410000000001e-26
1084.53,0.00506591,9.17769e-26
1084.68,0.00489018,8.78842e-26
1084.83,0.00471831,8.41172e-26
1084.98,0.00454074,8.03041e-26
1085.13,0.00442094,7.756030000000001e-26
1085.28,0.00415214,7.226230000000001e-26
1085.42,0.00406023,7.00981e-26
1085.57,0.00417662,7.15315e-26
1085.72,0.00391968,6.65948e-26
1085.87,0.00411136,6.92938e-26
1086.02,0.00421388,7.04549e-26
1086.17,0.00400004,6.63458e-26
1086.32,0.00371399,6.110990000000001e-26
1086.47,0.00354284,5.78289e-26
1086.62,0.00339097,5.49088e-26
1086.77,0.00324822,5.2178e-26
1086.92,0.00306377,4.8823e-26
1087.07,0.00290384,4.59058e-26
1087.22,0.00342099,5.365070000000001e-26
1087.37,0.0037403,5.81914e-26
1087.52,0.00377215,5.82197e-26
1087.67,0.00408385,6.25292e-26
1087.82,0.00340981,5.17934e-26
1087.97,0.00372769,5.61716e-26
1088.12,0.00391123,5.84689e-26
1088.27,0.00381791,5.66203e-26
1088.42,0.00350838,5.16165e-26
1088.57,0.00355575,5.18979e-26
1088.72,0.00380446,5.50871e-26
1088.87,0.00381585,5.48134e-26
1089.02,0.0036409,5.18853e-26
1089.17,0.00362489,5.12473e-26
1089.32,0.00417666,5.85796e-26
1089.47,0.00400649,5.57474e-26
1089.62,0.00346901,4.78861e-26
1089.77,0.003512,4.80954e-26
1089.92,0.00340865,4.63103e-26
1090.07,0.00378843,5.10624e-26
1090.22,0.00309644,4.14049e-26
1090.37,0.00282666,3.74983e-26
1090.52,0.00287356,3.78189e-26
1090.67,0.00250821,3.27494e-26
1090.82,0.00274746,3.55895e-26
1090.97,0.00236273,3.03638e-26
1091.12,0.00242524,3.09209e-26
1091.27,0.0028054,3.5485200000000003e-26
1091.42,0.00279145,3.50298e-26
1091.57,0.00244704,3.04652e-26
1091.72,0.00266782,3.29516e-26
1091.87,0.00252939,3.09953e-26
1092.02,0.00252008,3.0637600000000003e-26
1092.17,0.00245404,2.9599400000000003e-26
1092.32,0.00196677,2.3535100000000002e-26
1092.47,0.00264535,3.14057e-26
1092.62,0.00295637,3.48215e-26
1092.77,0.00260409,3.04304e-26
1092.92,0.00322746,3.7417900000000003e-26
1093.07,0.00327178,3.7632900000000004e-26
1093.22,0.00361153,4.1213900000000004e-26
1093.37,0.00344829,3.90413e-26
1093.52,0.00327796,3.68209e-26
1093.67,0.00350391,3.90493e-26
1093.81,0.00350864,3.87945e-26
1093.96,0.00373056,4.09241e-26
1094.11,0.00347094,3.77767e-26
1094.26,0.00322726,3.48486e-26
1094.41,0.00336144,3.60125e-26
1094.56,0.00373428,3.96927e-26
1094.71,0.00335787,3.5411600000000004e-26
1094.86,0.00371502,3.8870500000000004e-26
1095.01,0.00407432,4.22955e-26
1095.16,0.00389413,4.01079e-26
1095.31,0.00424977,4.34276e-26
1095.46,0.00427478,4.33407e-26
1095.61,0.00441546,4.4416300000000004e-26
1095.76,0.00434379,4.33529e-26
1095.91,0.0043935,4.35056e-26
1096.06,0.00426577,4.19101e-26
1096.21,0.00434026,4.23082e-26
1096.36,0.00438464,4.24063e-26
1096.51,0.00433612,4.16089e-26
1096.66,0.0041446,3.946e-26
1096.81,0.0041635,3.9330100000000004e-26
1096.96,0.0039016,3.6568000000000003e-26
1097.11,0.0038009,3.53458e-26
1097.26,0.00342949,3.16428e-26
1097.41,0.00316279,2.89541e-26
1097.56,0.00281844,2.5600300000000002e-26
1097.71,0.00292865,2.63937e-26
1097.86,0.0023655,2.11521e-26
1098.01,0.0023282,2.0656100000000002e-26
1098.16,0.00248886,2.19094e-26
1098.31,0.00240044,2.0966300000000002e-26
1098.46,0.00202803,1.75755e-26
1098.61,0.00162683,1.39887e-26
1098.76,0.0016832,1.43606e-26
1098.91,0.00112236,9.501109999999999e-27
1099.06,0.000825373,6.93263e-27
1099.21,0.000526495,4.38781e-27
1099.36,0.000455319,3.76511e-27
1099.51,0.000377114,3.09416e-27
1099.66,0.000423857,3.45063e-27
1099.81,0.000225844,1.82431e-27
